Repository: BrandNewJimZhang/buaa-nanotox-database

File: public/uploads/file (16).csv (part 1 of 9)
Chemical Name,shape,coating,diameter mean,diameter Units,Chemical Purity Mean,surface (m2/g),size mean,Size Units,Dissolution,zp mean,zp Units,Species group,Species Scientific Name,media type,illumination,Endpoint,Duration,Observed Duration Units,Toxicity Conc Mean,Toxicity Conc Units,authors,title,journal,vol,issue,year,id
"Ag","spherical","dispersant polyoxyethylene glycerol trioleate and polyoxyethylene (20) sorbitan monolaurate (Tween 20)","15","nm","89.84"," ","115  mode 95 nm at 1000 µM; mean 200 nm, mode 210 nm at 10 µM","nm","5-11% at 1000 µM; 1-2% at 10 µM","-10.3","mV","algae","Raphidocelis subcapitata","0.01M 3-morpholino propane sulfonic acid buffer (pH 7.0) in a reconstituted medium consisting of 1.36mM Ca(NO3)2, 0.73mM Mg(NO3)2, 1.19mM NaNO3, and 0.20mM KNO3"," ","EC50","4.5","h","8.31","µM","Wang, Zhuang; Chen, Jingwen; Li, Xuehua; Shao, Jianping; Peijnenburg, Willie J. G. M.","Aquatic toxicity of nanosilver colloids to different trophic organisms: Contributions of particles and free silver ion","ENVIRONMENTAL TOXICOLOGY AND CHEMISTRY","31","10","2012","1"
"Ag","spherical","noncoated","35","nm","99.5","40","115  mode 95 nm at 1000 µM; mean 200 nm, mode 210 nm at 10 µM","nm","2-3% at 1000 µM; 2-12% at 10 µM","-23.2","mV","algae","Raphidocelis subcapitata","0.01M 3-morpholino propane sulfonic acid buffer (pH 7.0) in a reconstituted medium consisting of 1.36mM Ca(NO3)2, 0.73mM Mg(NO3)2, 1.19mM NaNO3, and 0.20mM KNO3"," ","EC50","4.5","h","196.55","µM","Wang, Zhuang; Chen, Jingwen; Li, Xuehua; Shao, Jianping; Peijnenburg, Willie J. G. M.","Aquatic toxicity of nanosilver colloids to different trophic organisms: Contributions of particles and free silver ion","ENVIRONMENTAL TOXICOLOGY AND CHEMISTRY","31","10","2012","2"
"Ag","spherical","polyvinylpyrrolidone (PVP)","80","nm","0.999"," ","115 mode 95 nm at 1000 µM; mean 200 nm, mode 210 nm at 10 µM","nm","1-5% at 1000 µM; 2-25% at 10 µM","-24.1","mV","algae","Raphidocelis subcapitata","0.01M 3-morpholino propane sulfonic acid buffer (pH 7.0) in a reconstituted medium consisting of 1.36mM Ca(NO3)2, 0.73mM Mg(NO3)2, 1.19mM NaNO3, and 0.20mM KNO3"," ","EC50","4.5","h","37.14","µM","Wang, Zhuang; Chen, Jingwen; Li, Xuehua; Shao, Jianping; Peijnenburg, Willie J. G. M.","Aquatic toxicity of nanosilver colloids to different trophic organisms: Contributions of particles and free silver ion","ENVIRONMENTAL TOXICOLOGY AND CHEMISTRY","31","10","2012","3"
"Ag"," "," ","100","nm"," "," "," ","nm","3.3% at 1 to 30 mg/L"," ","mV","bacteria","E. coli JI132 (pSLlux) sodAB−","1:1 0.9% NaCl:MilliQ water","dark","EC50 ","0.5","h","17.9","mg/L","Ivask, A.; Bondarenko, O.; Jepihhina, N.; Kahru, A.","Profiling of the reactive oxygen species-related ecotoxicity of CuO, ZnO, TiO(2), silver and fullerene nanoparticles using a set of recombinant luminescent Escherichia coli strains: differentiating the impact of particles and solubilised metals","ANALYTICAL AND BIOANALYTICAL CHEMISTRY","398","2","2010","4"
"Ag"," "," ","100","nm"," "," "," ","nm","3.3% at 1 to 30 mg/L"," ","mV","bacteria","E. coli JI131 (pSLlux) sodB−","1:1 0.9% NaCl:MilliQ water","dark","EC50 ","2","h","18.8","mg/L","Ivask, A.; Bondarenko, O.; Jepihhina, N.; Kahru, A.","Profiling of the reactive oxygen species-related ecotoxicity of CuO, ZnO, TiO(2), silver and fullerene nanoparticles using a set of recombinant luminescent Escherichia coli strains: differentiating the impact of particles and solubilised metals","ANALYTICAL AND BIOANALYTICAL CHEMISTRY","398","2","2010","5"
"Ag"," "," ","100","nm"," "," "," ","nm","3.3% at 1 to 30 mg/L"," ","mV","bacteria","E. coli AS393 (pSLlux) sodC−","1:1 0.9% NaCl:MilliQ water","dark","EC50 ","2","h","19.7","mg/L","Ivask, A.; Bondarenko, O.; Jepihhina, N.; Kahru, A.","Profiling of the reactive oxygen species-related ecotoxicity of CuO, ZnO, TiO(2), silver and fullerene nanoparticles using a set of recombinant luminescent Escherichia coli strains: differentiating the impact of particles and solubilised metals","ANALYTICAL AND BIOANALYTICAL CHEMISTRY","398","2","2010","6"
"Ag"," "," ","100","nm"," "," "," ","nm","3.3% at 1 to 30 mg/L"," ","mV","bacteria","E. coli AS391 (pSLlux) sodABC−","1:1 0.9% NaCl:MilliQ water","dark","EC50 ","2","h","3.11","mg/L","Ivask, A.; Bondarenko, O.; Jepihhina, N.; Kahru, A.","Profiling of the reactive oxygen species-related ecotoxicity of CuO, ZnO, TiO(2), silver and fullerene nanoparticles using a set of recombinant luminescent Escherichia coli strains: differentiating the impact of particles and solubilised metals","ANALYTICAL AND BIOANALYTICAL CHEMISTRY","398","2","2010","7"
"Ag"," "," ","100","nm"," "," "," ","nm","3.3% at 1 to 30 mg/L"," ","mV","bacteria","E. coli JI132 (pSLlux) sodAB−","1:1 0.9% NaCl:MilliQ water","dark","EC50 ","2","h","3.79","mg/L","Ivask, A.; Bondarenko, O.; Jepihhina, N.; Kahru, A.","Profiling of the reactive oxygen species-related ecotoxicity of CuO, ZnO, TiO(2), silver and fullerene nanoparticles using a set of recombinant luminescent Escherichia coli strains: differentiating the impact of particles and solubilised metals","ANALYTICAL AND BIOANALYTICAL CHEMISTRY","398","2","2010","8"
"Ag"," "," ","100","nm"," "," "," ","nm","3.3% at 1 to 30 mg/L"," ","mV","bacteria","E. coli JI130 (pSLlux) sodA−","1:1 0.9% NaCl:MilliQ water","dark","EC50 ","2","h","30.9","mg/L","Ivask, A.; Bondarenko, O.; Jepihhina, N.; Kahru, A.","Profiling of the reactive oxygen species-related ecotoxicity of CuO, ZnO, TiO(2), silver and fullerene nanoparticles using a set of recombinant luminescent Escherichia coli strains: differentiating the impact of particles and solubilised metals","ANALYTICAL AND BIOANALYTICAL CHEMISTRY","398","2","2010","9"
"Ag"," "," ","100","nm"," "," "," ","nm","3.3% at 1 to 30 mg/L"," ","mV","bacteria","E. coli AS393 (pSLlux) sodC−","1:1 0.9% NaCl:MilliQ water","dark","EC50 ","30","min","329","mg/L","Ivask, A.; Bondarenko, O.; Jepihhina, N.; Kahru, A.","Profiling of the reactive oxygen species-related ecotoxicity of CuO, ZnO, TiO(2), silver and fullerene nanoparticles using a set of recombinant luminescent Escherichia coli strains: differentiating the impact of particles and solubilised metals","ANALYTICAL AND BIOANALYTICAL CHEMISTRY","398","2","2010","10"
"Ag","spherical, some more irregular","Sodium citrate (Na3C6H5O7)","5.5","nm"," "," ","70","nm","below detection limit"," ","mV","fish","Oncorhynchus mykiss","cell culture media Leibowitz 15"," ","EC50","48","h","2.5","mg/L","Farkas, Julia; Christian, Paul; Urrea, Julian Alberto Gallego; Roos, Norbert; Hassellov, Martin; Tollefsen, Knut Erik; Thomas, Kevin V.","Effects of silver and gold nanoparticles on rainbow trout (Oncorhynchus mykiss) hepatocytes","AQUATIC TOXICOLOGY","96","1","2010","11"
"Ag"," "," ","100","nm"," "," "," ","nm","3.3% at 1 to 30 mg/L"," ","mV","bacteria","E. coli JI130 (pSLlux) sodA−","1:1 0.9% NaCl:MilliQ water","dark","EC50 ","30","min","331","mg/L","Ivask, A.; Bondarenko, O.; Jepihhina, N.; Kahru, A.","Profiling of the reactive oxygen species-related ecotoxicity of CuO, ZnO, TiO(2), silver and fullerene nanoparticles using a set of recombinant luminescent Escherichia coli strains: differentiating the impact of particles and solubilised metals","ANALYTICAL AND BIOANALYTICAL CHEMISTRY","398","2","2010","12"
"Ag"," "," ","100","nm"," "," "," ","nm","3.3% at 1 to 30 mg/L"," ","mV","bacteria","E. coli AB1157 (pSLlux) sod wt","1:1 0.9% NaCl:MilliQ water","dark","EC50 ","2","h","45.9","mg/L","Ivask, A.; Bondarenko, O.; Jepihhina, N.; Kahru, A.","Profiling of the reactive oxygen species-related ecotoxicity of CuO, ZnO, TiO(2), silver and fullerene nanoparticles using a set of recombinant luminescent Escherichia coli strains: differentiating the impact of particles and solubilised metals","ANALYTICAL AND BIOANALYTICAL CHEMISTRY","398","2","2010","13"
"Ag","spherical, some more irregular","Sodium citrate (Na3C6H5O7)","5.5","nm"," "," ","70","nm","below detection limit"," ","mV","fish","Oncorhynchus mykiss","cell culture media Leibowitz 15"," ","EC50","48","h","4.9","mg/L","Farkas, Julia; Christian, Paul; Urrea, Julian Alberto Gallego; Roos, Norbert; Hassellov, Martin; Tollefsen, Knut Erik; Thomas, Kevin V.","Effects of silver and gold nanoparticles on rainbow trout (Oncorhynchus mykiss) hepatocytes","AQUATIC TOXICOLOGY","96","1","2010","14"
"Ag"," "," ","100","nm"," "," "," ","nm","3.3% at 1 to 30 mg/L"," ","mV","bacteria","E. coli JI131 (pSLlux) sodB−","1:1 0.9% NaCl:MilliQ water","dark","EC50 ","30","min","485","mg/L","Ivask, A.; Bondarenko, O.; Jepihhina, N.; Kahru, A.","Profiling of the reactive oxygen species-related ecotoxicity of CuO, ZnO, TiO(2), silver and fullerene nanoparticles using a set of recombinant luminescent Escherichia coli strains: differentiating the impact of particles and solubilised metals","ANALYTICAL AND BIOANALYTICAL CHEMISTRY","398","2","2010","15"
"Ag","spherical, some more irregular","Sodium citrate (Na3C6H5O7)","5.5","nm"," "," ","92.5","nm","below detection limit"," ","mV","fish","Oncorhynchus mykiss","cell culture media Leibowitz 15 + dissolved organic carbon (10 mg/L of Suwannee River natural organic carbon at 19 mg/L of Ag NPs)"," ","EC50","48","h","2.6","mg/L","Farkas, Julia; Christian, Paul; Urrea, Julian Alberto Gallego; Roos, Norbert; Hassellov, Martin; Tollefsen, Knut Erik; Thomas, Kevin V.","Effects of silver and gold nanoparticles on rainbow trout (Oncorhynchus mykiss) hepatocytes","AQUATIC TOXICOLOGY","96","1","2010","16"
"Ag"," "," ","100","nm"," "," "," ","nm","3.3% at 1 to 30 mg/L"," ","mV","bacteria","E. coli AS391 (pSLlux) sodABC−","1:1 0.9% NaCl:MilliQ water","dark","EC50 ","30","min","5.8","mg/L","Ivask, A.; Bondarenko, O.; Jepihhina, N.; Kahru, A.","Profiling of the reactive oxygen species-related ecotoxicity of CuO, ZnO, TiO(2), silver and fullerene nanoparticles using a set of recombinant luminescent Escherichia coli strains: differentiating the impact of particles and solubilised metals","ANALYTICAL AND BIOANALYTICAL CHEMISTRY","398","2","2010","17"
"Ag","spherical, some more irregular","Sodium citrate (Na3C6H5O7)","5.5","nm"," "," ","92.5","nm","below detection limit"," ","mV","fish","Oncorhynchus mykiss","cell culture media Leibowitz 15 + dissolved organic carbon (10 mg/L of Suwannee River natural organic carbon at 19 mg/L of Ag NPs)"," ","EC50","48","h","3.5","mg/L","Farkas, Julia; Christian, Paul; Urrea, Julian Alberto Gallego; Roos, Norbert; Hassellov, Martin; Tollefsen, Knut Erik; Thomas, Kevin V.","Effects of silver and gold nanoparticles on rainbow trout (Oncorhynchus mykiss) hepatocytes","AQUATIC TOXICOLOGY","96","1","2010","18"
"Ag"," "," ","150","nm"," "," ","3411","nm","analysed, value not given","-25.7","mV","crustacean","Daphnia magna","moderately hard reconstituted water (96 mg/L NaHCO3, 60 mg/L CaSO4·2H2O, 60 mg/L MgSO4, 4 mg/L KCl; pH 7.6, according to the US EPA)","16-h/8-h light/dark cycle","EC50","24","h","1404.6","µg/L","Jo, Hun Je; Choi, Jae Woo; Lee, Sang Hyup; Hong, Seok Won","Acute toxicity of Ag and CuO nanoparticle suspensions against Daphnia magna: The importance of their dissolved fraction varying with preparation methods","JOURNAL OF HAZARDOUS MATERIALS","227","","2012","19"
"Ag"," "," ","150","nm"," "," ","3411","nm","analysed, value not given","-25.7","mV","crustacean","Daphnia magna","moderately hard reconstituted water (96 mg/L NaHCO3, 60 mg/L CaSO4·2H2O, 60 mg/L MgSO4, 4 mg/L KCl; pH 7.6, according to the US EPA)","16-h/8-h light/dark cycle","EC50","24","h","2.7","µg Ag/L","Jo, Hun Je; Choi, Jae Woo; Lee, Sang Hyup; Hong, Seok Won","Acute toxicity of Ag and CuO nanoparticle suspensions against Daphnia magna: The importance of their dissolved fraction varying with preparation methods","JOURNAL OF HAZARDOUS MATERIALS","227","","2012","20"
"Ag"," "," ","150","nm"," "," ","786","nm","analysed, value not given","-28.3","mV","crustacean","Daphnia magna","moderately hard reconstituted water (96 mg/L NaHCO3, 60 mg/L CaSO4·2H2O, 60 mg/L MgSO4, 4 mg/L KCl; pH 7.6, according to the US EPA)","16-h/8-h light/dark cycle","EC50","24","h","4.2","µg/L","Jo, Hun Je; Choi, Jae Woo; Lee, Sang Hyup; Hong, Seok Won","Acute toxicity of Ag and CuO nanoparticle suspensions against Daphnia magna: The importance of their dissolved fraction varying with preparation methods","JOURNAL OF HAZARDOUS MATERIALS","227","","2012","21"
"Ag"," "," ","150","nm"," "," ","786","nm","analysed, value not given","-28.3","mV","crustacean","Daphnia magna","moderately hard reconstituted water (96 mg/L NaHCO3, 60 mg/L CaSO4·2H2O, 60 mg/L MgSO4, 4 mg/L KCl; pH 7.6, according to the US EPA)","16-h/8-h light/dark cycle","EC50","24","h","3","µg Ag/L","Jo, Hun Je; Choi, Jae Woo; Lee, Sang Hyup; Hong, Seok Won","Acute toxicity of Ag and CuO nanoparticle suspensions against Daphnia magna: The importance of their dissolved fraction varying with preparation methods","JOURNAL OF HAZARDOUS MATERIALS","227","","2012","22"
"Ag","spherical","polyvinylpyrrolidone (PVP)","7  (48% <5, 30% 5-10 )","nm"," "," ","76.4","nm"," ","-39.17","mV","crustacean","Daphnia magna","non-enriched natural seawater (ISO14669:1999), collected from 60 m depth at Solbergstrand, Norway, salinity 34‰","16-h/8-h light/dark cycle","EC50","24","h","30.8","µg/L","Macken, Ailbhe; Byrne, Hugh J.; Thomas, Kevin V.","Effects of salinity on the toxicity of ionic silver and Ag-PVP nanoparticles to Tisbe battagliai and Ceramium tenuicorne","ECOTOXICOLOGY AND ENVIRONMENTAL SAFETY","86","","2012","23"
"Ag","spherical","polyvinylpyrrolidone (PVP)","7  (48% <5, 30% 5-10 )","nm"," "," ","76.4","nm"," ","-39.17","mV","crustacean","Daphnia magna","non-enriched natural seawater (ISO14669:1999), collected from 60 m depth at Solbergstrand, Norway, salinity 34‰","16-h/8-h light/dark cycle","EC50","48","h","7.9","µg/L","Macken, Ailbhe; Byrne, Hugh J.; Thomas, Kevin V.","Effects of salinity on the toxicity of ionic silver and Ag-PVP nanoparticles to Tisbe battagliai and Ceramium tenuicorne","ECOTOXICOLOGY AND ENVIRONMENTAL SAFETY","86","","2012","24"
"Ag"," ","4% (w/w) each of polyoxy-ethylene glycerol trioleate and polyoxyethylene sorbitan monolaurate (Tween-20)","15","nm"," "," "," ","nm","0.000001"," ","mV","crustacean","Daphnia magna","625g RefeSol 01A,a loamy, medium-acidic, and lightly humic sand (pH 5.67; Corg 0.93%, sand 71%, silt 24%, clay 5%), 55% WHC(max) 40g cow dung (air dried, ground, and moistened before application)","16-h/8-h light/dark cycle (~700 lux)","EC50","56","days","114.5","mg/kg","Schlich, Karsten; Klawonn, Thorsten; Terytze, Konstantin; Hund-Rinke, Kerstin","Effects of silver nanoparticles and silver nitrate in the earthworm reproduction test","ENVIRONMENTAL TOXICOLOGY AND CHEMISTRY","32","1","2013","25"
"Ag","spherical"," ","50","nm"," ","7.5","240","nm","~ 1%","-34.75","mV","crustacean","Daphnia magna","Growth medium (202 mg/L KNO3, 50.3 mg/L KH2PO4, 27.8 mg/L K2HPO4, 17.4 mg/L K2SO4, 49.6 mg/L MgSO4*7H2O, 11.1 mg/L CaCl2, 6 mg/L FeSO4*7H2O, 5.72 mg/L H3BO3, 2.82 mg/L MnCl2*4H2O, 0.6 mg/L ZnSO4, 0.043 mg/L (NH4)Mo7O24*4H2O, 0.078 mg/L CuCl2*2H2O, 0.054 mg/L  CoCl2*6H2O. Ionic strength 4.25 10–3), pH 6.5","16-h/8-h light/dark cycle (100 µmol/m2/s, cool white fluorescent lamp Sylvania GRO-LUX F40/GS/WS)","EC50","7","days","9.36"," mg/L","Oukarroum, Abdallah; Barhoumi, Lotfi; Pirastru, Laura; Dewez, David","Silver nanoparticle toxicity effect on growth and cellular viability of the aquatic plant Lemna gibba","ENVIRONMENTAL TOXICOLOGY AND CHEMISTRY","32","4","2013","26"
"Ag"," ","protein","12.5","nm"," "," ","50.7","nm"," ","-16.1","mV","crustacean","Daphnia magna","river water, conductivity 421 µS/cm, DOC 35 mg C/L, pH 7.45","dark","EC50","48","h","29.8","µg Ag/L","Blinova, Irina; Niskanen, Jukka; Kajankari, Paula; Kanarbik, Liina; Kaekinen, Aleksandr; Tenhu, Heikki; Penttinen, Olli-Pekka; Kahru, Anne","Toxicity of two types of silver nanoparticles to aquatic crustaceans Daphnia magna and Thamnocephalus platyurus","ENVIRONMENTAL SCIENCE AND POLLUTION RESEARCH","20","5","2013","27"
"Ag"," ","protein","12.5","nm"," "," ","50.7","nm"," ","-16.5","mV","crustacean","Daphnia magna","lake water, conductivity 439 µS/cm, DOC 11.8 mg C/L, pH 8.3","dark","EC50","48","h","55.5","µg Ag/L","Blinova, Irina; Niskanen, Jukka; Kajankari, Paula; Kanarbik, Liina; Kaekinen, Aleksandr; Tenhu, Heikki; Penttinen, Olli-Pekka; Kahru, Anne","Toxicity of two types of silver nanoparticles to aquatic crustaceans Daphnia magna and Thamnocephalus platyurus","ENVIRONMENTAL SCIENCE AND POLLUTION RESEARCH","20","5","2013","28"
"Ag"," "," ","100","nm"," "," "," ","nm","3.3% at 1 to 30 mg/L"," ","mV","bacteria","E. coli AB1157 (pSLlux) sod wt","1:1 0.9% NaCl:MilliQ water","dark","EC50 ","30","min","571","mg/L","Ivask, A.; Bondarenko, O.; Jepihhina, N.; Kahru, A.","Profiling of the reactive oxygen species-related ecotoxicity of CuO, ZnO, TiO(2), silver and fullerene nanoparticles using a set of recombinant luminescent Escherichia coli strains: differentiating the impact of particles and solubilised metals","ANALYTICAL AND BIOANALYTICAL CHEMISTRY","398","2","2010","29"
"Ag"," ","protein","12.5","nm"," "," ","50.7","nm"," ","-16.5","mV","crustacean","Daphnia magna","lake water, conductivity 143 µS/cm, DOC 22 mg C/L, pH 7.6","dark","EC50","48","h","37.6","µg Ag/L","Blinova, Irina; Niskanen, Jukka; Kajankari, Paula; Kanarbik, Liina; Kaekinen, Aleksandr; Tenhu, Heikki; Penttinen, Olli-Pekka; Kahru, Anne","Toxicity of two types of silver nanoparticles to aquatic crustaceans Daphnia magna and Thamnocephalus platyurus","ENVIRONMENTAL SCIENCE AND POLLUTION RESEARCH","20","5","2013","30"
"Ag"," ","protein","12.5","nm"," "," ","50.7","nm"," ","-16.5","mV","crustacean","Daphnia magna","lake water, conductivity 315 µS/cm, DOC 5.3 mg C/L, pH 7.1","dark","EC50","48","h","48.7","µg Ag/L","Blinova, Irina; Niskanen, Jukka; Kajankari, Paula; Kanarbik, Liina; Kaekinen, Aleksandr; Tenhu, Heikki; Penttinen, Olli-Pekka; Kahru, Anne","Toxicity of two types of silver nanoparticles to aquatic crustaceans Daphnia magna and Thamnocephalus platyurus","ENVIRONMENTAL SCIENCE AND POLLUTION RESEARCH","20","5","2013","31"
"Ag","spherical","PVP","15","nm","silver content 9.7 ± 0.4%"," ","57.6","nm","< 2% in 48 h","-17","mV","crustacean","Daphnia galeata","M4 medium without EDTA","16-h/8-h light/dark cycle","EC50","48","h","13.9","µg Ag/L","Voelker, Carolin; Boedicker, Cathinka; Daubenthaler, Jan; Oetken, Matthias; Oehlmann, Joerg","Comparative Toxicity Assessment of Nanosilver on Three Daphnia Species in Acute, Chronic and Multi-Generation Experiments","PLOS ONE","8","10","2013","32"
"Ag","spherical"," ","20","nm"," "," ","40","nm","0.3"," ","mV","bacteria","Nitrosomonas europaea ATCC 19718","2.5 mM (NH4)2SO4 and 30 mM HEPES buffer (pH 7.8)","dark","EC50","3","h","0.47","ppm","Radniecki, Tyler S.; Stankus, Dylan P.; Neigh, Arianne; Nason, Jeffrey A.; Semprini, Lewis","Influence of liberated silver from silver nanoparticles on nitrification inhibition of Nitrosomonas europaea","CHEMOSPHERE","85","1","2011","33"
"Ag"," ","PVP","8.4","nm"," "," ","141.8","nm"," ","-4.93","mV","crustacean","Daphnia magna","river water, conductivity 421 µS/cm, DOC 35 mg C/L, pH 7.45","dark","EC50","48","h","28.7","µg Ag/L","Blinova, Irina; Niskanen, Jukka; Kajankari, Paula; Kanarbik, Liina; Kaekinen, Aleksandr; Tenhu, Heikki; Penttinen, Olli-Pekka; Kahru, Anne","Toxicity of two types of silver nanoparticles to aquatic crustaceans Daphnia magna and Thamnocephalus platyurus","ENVIRONMENTAL SCIENCE AND POLLUTION RESEARCH","20","5","2013","34"
"Ag"," "," ","100","nm"," "," ","168.9","nm","analysed, value not given","-34.6","mV","crustacean","Daphnia magna","moderately hard reconstituted water (96 mg/L NaHCO3, 60 mg/L CaSO4·2H2O, 60 mg/L MgSO4, 4 mg/L KCl; pH 7.6, according to the US EPA)","16-h/8-h light/dark cycle","EC50","24","h","9","µg/L","Jo, Hun Je; Choi, Jae Woo; Lee, Sang Hyup; Hong, Seok Won","Acute toxicity of Ag and CuO nanoparticle suspensions against Daphnia magna: The importance of their dissolved fraction varying with preparation methods","JOURNAL OF HAZARDOUS MATERIALS","227","","2012","35"
"Ag","spherical"," ","80","nm"," "," "," ","nm","0.05"," ","mV","bacteria","Nitrosomonas europaea ATCC 19718","2.5 mM (NH4)2SO4 and 30 mM HEPES buffer (pH 7.8)","dark","EC50","3","h","1.44","ppm","Radniecki, Tyler S.; Stankus, Dylan P.; Neigh, Arianne; Nason, Jeffrey A.; Semprini, Lewis","Influence of liberated silver from silver nanoparticles on nitrification inhibition of Nitrosomonas europaea","CHEMOSPHERE","85","1","2011","36"
"Ag"," ","PVP","8.4","nm"," "," ","105.7","nm"," ","-4.86","mV","crustacean","Daphnia magna","lake water, conductivity 439 µS/cm, DOC 11.8 mg C/L, pH 8.3","dark","EC50","48","h","51.1","µg Ag/L","Blinova, Irina; Niskanen, Jukka; Kajankari, Paula; Kanarbik, Liina; Kaekinen, Aleksandr; Tenhu, Heikki; Penttinen, Olli-Pekka; Kahru, Anne","Toxicity of two types of silver nanoparticles to aquatic crustaceans Daphnia magna and Thamnocephalus platyurus","ENVIRONMENTAL SCIENCE AND POLLUTION RESEARCH","20","5","2013","37"
"Ag"," ","PVP","8.4","nm"," "," ","105.7","nm"," ","-4.86","mV","crustacean","Daphnia magna","lake water, conductivity 143 µS/cm, DOC 22 mg C/L, pH 7.6","dark","EC50","48","h","68.7","µg Ag/L","Blinova, Irina; Niskanen, Jukka; Kajankari, Paula; Kanarbik, Liina; Kaekinen, Aleksandr; Tenhu, Heikki; Penttinen, Olli-Pekka; Kahru, Anne","Toxicity of two types of silver nanoparticles to aquatic crustaceans Daphnia magna and Thamnocephalus platyurus","ENVIRONMENTAL SCIENCE AND POLLUTION RESEARCH","20","5","2013","38"
"Ag","irregular ","proteins","120","nm"," "," "," ","nm"," "," ","mV","crustacean","Daphnia magna","synthetic freshwater (USEPA method EPA-821-R-02-012)","16-h/8-h light/dark cycle","EC50","24","h","127.42","mg/L","Rani, Pathipati Usha; Rajasekharreddy, Pala","Green synthesis of silver-protein (core-shell) nanoparticles using Piper betle L. leaf extract and its ecotoxicological studies on Daphnia magna","COLLOIDS AND SURFACES A-PHYSICOCHEMICAL AND ENGINEERING ASPECTS","389","1月3日","2011","39"
"Ag"," "," ","100","nm"," "," ","168.9","nm","analysed, value not given","-34.6","mV","crustacean","Daphnia magna","moderately hard reconstituted water (96 mg/L NaHCO3, 60 mg/L CaSO4·2H2O, 60 mg/L MgSO4, 4 mg/L KCl; pH 7.6, according to the US EPA)","16-h/8-h light/dark cycle","EC50","24","h","9.6","µg/L","Jo, Hun Je; Choi, Jae Woo; Lee, Sang Hyup; Hong, Seok Won","Acute toxicity of Ag and CuO nanoparticle suspensions against Daphnia magna: The importance of their dissolved fraction varying with preparation methods","JOURNAL OF HAZARDOUS MATERIALS","227","","2012","40"
"Ag"," ","PVP","8.4","nm"," "," ","105.7","nm"," ","-4.86","mV","crustacean","Daphnia magna","lake water, conductivity 315 µS/cm, DOC 5.3 mg C/L, pH 7.1","dark","EC50","48","h","47.2","µg Ag/L","Blinova, Irina; Niskanen, Jukka; Kajankari, Paula; Kanarbik, Liina; Kaekinen, Aleksandr; Tenhu, Heikki; Penttinen, Olli-Pekka; Kahru, Anne","Toxicity of two types of silver nanoparticles to aquatic crustaceans Daphnia magna and Thamnocephalus platyurus","ENVIRONMENTAL SCIENCE AND POLLUTION RESEARCH","20","5","2013","41"
"Ag","irregular ","proteins","120","nm"," "," "," ","nm"," "," ","mV","crustacean","Daphnia magna","synthetic freshwater (USEPA method EPA-821-R-02-012)","16-h/8-h light/dark cycle","EC50","48","h","61.95","mg/L","Rani, Pathipati Usha; Rajasekharreddy, Pala","Green synthesis of silver-protein (core-shell) nanoparticles using Piper betle L. leaf extract and its ecotoxicological studies on Daphnia magna","COLLOIDS AND SURFACES A-PHYSICOCHEMICAL AND ENGINEERING ASPECTS","389","1月3日","2011","42"
"Ag"," ","dispersant 0.2% Tween 20","20.2","nm"," "," "," ","nm"," "," ","mV","crustacean","Daphnia magna","Evian mineral water containing [in mg/l] Ca: 80; Mg: 26; Na: 6.5; K: 1; Si: 15; CO3: 360; SO4: 12.6; Cl: 6.8 and NO3: 3.7"," ","EC50","24","h","100","mg/L","Lapied, Emmanuel; Moudilou, Elara; Exbrayat, Jean-Marie; Oughton, Deborah Helen; Joner, Erik Jautris","Silver nanoparticle exposure causes apoptotic response in the earthworm Lumbricus terrestris (Oligochaeta)","NANOMEDICINE","5","6","2010","43"
"Ag","spherical","proteins","28","nm"," "," "," ","nm"," "," ","mV","crustacean","Daphnia magna","synthetic freshwater (USEPA method EPA-821-R-02-012)","16-h/8-h light/dark cycle","EC50","24","h","132.97","mg/L","Rani, Pathipati Usha; Rajasekharreddy, Pala","Green synthesis of silver-protein (core-shell) nanoparticles using Piper betle L. leaf extract and its ecotoxicological studies on Daphnia magna","COLLOIDS AND SURFACES A-PHYSICOCHEMICAL AND ENGINEERING ASPECTS","389","1月3日","2011","44"
"Ag"," "," ","100","nm"," "," ","55","nm","0.154 mg/L"," ","mV","crustacean","Daphnia magna","dechlorinated tap water and acid washed sand, fed with Tetramin fish food flakes","16-h/8-h light/dark cycle","EC50","25","days","1","mg/L","Nair, Prakash M. Gopalakrishnan; Park, Sun Young; Lee, Si-Won; Choi, Jinhee","Differential expression of ribosomal protein gene, gonadotrophin releasing hormone gene and Balbiani ring protein gene in silver nanoparticles exposed Chironomus riparius","AQUATIC TOXICOLOGY","101","1","2011","45"
"Ag","spherical","proteins","28","nm"," "," "," ","nm"," "," ","mV","crustacean","Daphnia magna","synthetic freshwater (USEPA method EPA-821-R-02-012)","16-h/8-h light/dark cycle","EC50","48","h","68.76","mg/L","Rani, Pathipati Usha; Rajasekharreddy, Pala","Green synthesis of silver-protein (core-shell) nanoparticles using Piper betle L. leaf extract and its ecotoxicological studies on Daphnia magna","COLLOIDS AND SURFACES A-PHYSICOCHEMICAL AND ENGINEERING ASPECTS","389","1月3日","2011","46"
"Ag"," ","polyoxyethylene glycerol trioleate, Tween 20","15","nm"," ","38.1","40","nm","0.70 ± 0.09%"," ","mV","crustacean","Daphnia magna","0.6 g RefeSol 01-A field soil, a dystric cambisol from arable land, loamy, medium acid, and very light humic sand (pH 5.67, organic carbon 0.93%, sand 71%, silt 24%, clay 5%); 600 µL deionized sterile water, 400 µL bacterial inoculum in 1:3 dilution of frowth medium (10.0 g peptone from casein, 5.0 g yeast extract, 5.0 g glucose, and 5.0 g NaCl (per liter of distilled water))"," ","EC50","3","h","34.16","mg Ag/kg","Engelke, Maria; Koeser, Jan; Hackmann, Stephan; Zhang, Huanjun; Maedler, Lutz; Filser, Juliane","A MINIATURIZED SOLID CONTACT TEST WITH ARTHROBACTER GLOBIFORMIS FOR THE ASSESSMENT OF THE ENVIRONMENTAL IMPACT OF SILVER NANOPARTICLES","ENVIRONMENTAL TOXICOLOGY AND CHEMISTRY","33","5","2014","47"
"Ag","spherical","proteins","27","nm"," "," "," ","nm"," "," ","mV","crustacean","Daphnia magna","synthetic freshwater (USEPA method EPA-821-R-02-012)","16-h/8-h light/dark cycle","EC50","24","h","141.79","mg/L","Rani, Pathipati Usha; Rajasekharreddy, Pala","Green synthesis of silver-protein (core-shell) nanoparticles using Piper betle L. leaf extract and its ecotoxicological studies on Daphnia magna","COLLOIDS AND SURFACES A-PHYSICOCHEMICAL AND ENGINEERING ASPECTS","389","1月3日","2011","48"
"Ag","spherical","PVP","15","nm"," "," ","54.5","nm","0.16 µg/L at 10.0 µg/L","-24.4","mV","crustacean","Daphnia magna","fully reconstituted water: 0.3 g/L Tropic Marin® sea salt and 0.18 g/L sodium hydrogen carbonate; pH 8.0 ± 0.5, oxygen saturation >60 %, conductivity 770±100 μS/cm","16-h/8-h light/dark cycle","EC50","28","days","15","µg/L","Voelker, Carolin; Graef, Tonya; Schneider, Ilona; Oetken, Matthias; Oehlmann, Joerg","Combined effects of silver nanoparticles and 17 alpha-ethinylestradiol on the freshwater mudsnail Potamopyrgus antipodarum","ENVIRONMENTAL SCIENCE AND POLLUTION RESEARCH","21","18","2014","49"
"Ag"," "," ","35","nm"," "," "," ","nm"," "," ","mV","crustacean","Daphnia magna","fish tank water (well water), dissolved oxygen concentration >7.5 mg/L; 16 ± 3.9 mg/L Mg, 39.1 ± 9.4 mg/L Ca, 3.76 ± 7.4 mg/L Na, 9.64 ± 2.3 mg/L K, 0.07 ± .01 mg/L Fe, 0.009 ± 0.001 mg/L Cu, and 0.05 ± 0.04 mg/L Zn; pH 8.3-8.5; water hardness 215-240 mg/L CaCO3","16-h/8-h light/dark cycle","LC50","96","h","9.4","mg/L","Laban, Geoff; Nies, Loring F.; Turco, Ronald F.; Bickham, John W.; Sepulveda, Maria S.","The effects of silver nanoparticles on fathead minnow (Pimephales promelas) embryos","ECOTOXICOLOGY","19","1","2010","50"
"Ag","spherical","proteins","27","nm"," "," "," ","nm"," "," ","mV","crustacean","Daphnia magna","synthetic freshwater (USEPA method EPA-821-R-02-012)","16-h/8-h light/dark cycle","EC50","48","h","75.28","mg/L","Rani, Pathipati Usha; Rajasekharreddy, Pala","Green synthesis of silver-protein (core-shell) nanoparticles using Piper betle L. leaf extract and its ecotoxicological studies on Daphnia magna","COLLOIDS AND SURFACES A-PHYSICOCHEMICAL AND ENGINEERING ASPECTS","389","1月3日","2011","51"
"Ag"," "," ","35","nm"," "," "," ","nm"," "," ","mV","crustacean","Daphnia magna","fish tank water (well water), dissolved oxygen concentration >7.5 mg/L; 16 ± 3.9 mg/L Mg, 39.1 ± 9.4 mg/L Ca, 3.76 ± 7.4 mg/L Na, 9.64 ± 2.3 mg/L K, 0.07 ± .01 mg/L Fe, 0.009 ± 0.001 mg/L Cu, and 0.05 ± 0.04 mg/L Zn; pH 8.3-8.5; water hardness 215-240 mg/L CaCO3","16-h/8-h light/dark cycle","LC50","96","h","1.25","mg/L","Laban, Geoff; Nies, Loring F.; Turco, Ronald F.; Bickham, John W.; Sepulveda, Maria S.","The effects of silver nanoparticles on fathead minnow (Pimephales promelas) embryos","ECOTOXICOLOGY","19","1","2010","52"
"Ag","spherical","proteins (shell thickness 1.6 nm)","18","nm"," "," "," ","nm"," "," ","mV","crustacean","Daphnia magna","synthetic freshwater (USEPA method EPA-821-R-02-012)","16-h/8-h light/dark cycle","EC50","24","h","161.79","mg/L","Rani, Pathipati Usha; Rajasekharreddy, Pala","Green synthesis of silver-protein (core-shell) nanoparticles using Piper betle L. leaf extract and its ecotoxicological studies on Daphnia magna","COLLOIDS AND SURFACES A-PHYSICOCHEMICAL AND ENGINEERING ASPECTS","389","1月3日","2011","53"
"Ag"," "," ","100","nm"," "," ","168.9","nm","analysed, value not given","-34.6","mV","crustacean","Daphnia magna","moderately hard reconstituted water (96 mg/L NaHCO3, 60 mg/L CaSO4·2H2O, 60 mg/L MgSO4, 4 mg/L KCl; pH 7.6, according to the US EPA)","16-h/8-h light/dark cycle","EC50","24","h","11.8","µg/L","Jo, Hun Je; Choi, Jae Woo; Lee, Sang Hyup; Hong, Seok Won","Acute toxicity of Ag and CuO nanoparticle suspensions against Daphnia magna: The importance of their dissolved fraction varying with preparation methods","JOURNAL OF HAZARDOUS MATERIALS","227","","2012","54"
"Ag","spherical","proteins (shell thickness 1.6 nm)","18","nm"," "," "," ","nm"," "," ","mV","crustacean","Daphnia magna","synthetic freshwater (USEPA method EPA-821-R-02-012)","16-h/8-h light/dark cycle","EC50","48","h","80.57","mg/L","Rani, Pathipati Usha; Rajasekharreddy, Pala","Green synthesis of silver-protein (core-shell) nanoparticles using Piper betle L. leaf extract and its ecotoxicological studies on Daphnia magna","COLLOIDS AND SURFACES A-PHYSICOCHEMICAL AND ENGINEERING ASPECTS","389","1月3日","2011","55"
"Ag","spherical","proteins (shell thickness 4.8 nm)","17","nm"," "," "," ","nm"," "," ","mV","crustacean","Daphnia magna","synthetic freshwater (USEPA method EPA-821-R-02-012)","16-h/8-h light/dark cycle","EC50","24","h","264.95","mg/L","Rani, Pathipati Usha; Rajasekharreddy, Pala","Green synthesis of silver-protein (core-shell) nanoparticles using Piper betle L. leaf extract and its ecotoxicological studies on Daphnia magna","COLLOIDS AND SURFACES A-PHYSICOCHEMICAL AND ENGINEERING ASPECTS","389","1月3日","2011","56"
"Ag"," "," ","100","nm"," "," ","173.9","nm","analysed, value not given","","mV","crustacean","Daphnia magna","moderately hard reconstituted water (96 mg/L NaHCO3, 60 mg/L CaSO4·2H2O, 60 mg/L MgSO4, 4 mg/L KCl; pH 7.6, according to the US EPA)","16-h/8-h light/dark cycle","EC50","24","h","12.4","µg/L","Jo, Hun Je; Choi, Jae Woo; Lee, Sang Hyup; Hong, Seok Won","Acute toxicity of Ag and CuO nanoparticle suspensions against Daphnia magna: The importance of their dissolved fraction varying with preparation methods","JOURNAL OF HAZARDOUS MATERIALS","227","","2012","57"
"Ag","spherical","proteins (shell thickness 4.8 nm)","17","nm"," "," "," ","nm"," "," ","mV","crustacean","Daphnia magna","synthetic freshwater (USEPA method EPA-821-R-02-012)","16-h/8-h light/dark cycle","EC50","48","h","117.93","mg/L","Rani, Pathipati Usha; Rajasekharreddy, Pala","Green synthesis of silver-protein (core-shell) nanoparticles using Piper betle L. leaf extract and its ecotoxicological studies on Daphnia magna","COLLOIDS AND SURFACES A-PHYSICOCHEMICAL AND ENGINEERING ASPECTS","389","1月3日","2011","58"
"Ag"," "," ","100","nm"," "," ","147.7","nm","analysed, value not given","-33","mV","crustacean","Daphnia magna","moderately hard reconstituted water (96 mg/L NaHCO3, 60 mg/L CaSO4·2H2O, 60 mg/L MgSO4, 4 mg/L KCl; pH 7.6, according to the US EPA)","16-h/8-h light/dark cycle","EC50","24","h","14.3","µg/L","Jo, Hun Je; Choi, Jae Woo; Lee, Sang Hyup; Hong, Seok Won","Acute toxicity of Ag and CuO nanoparticle suspensions against Daphnia magna: The importance of their dissolved fraction varying with preparation methods","JOURNAL OF HAZARDOUS MATERIALS","227","","2012","59"
"Ag"," "," ","100","nm"," "," ","616.6","nm","analysed, value not given","-26.6","mV","crustacean","Daphnia magna","moderately hard reconstituted water (96 mg/L NaHCO3, 60 mg/L CaSO4·2H2O, 60 mg/L MgSO4, 4 mg/L KCl; pH 7.6, according to the US EPA)","16-h/8-h light/dark cycle","EC50","24","h","531.5","µg/L","Jo, Hun Je; Choi, Jae Woo; Lee, Sang Hyup; Hong, Seok Won","Acute toxicity of Ag and CuO nanoparticle suspensions against Daphnia magna: The importance of their dissolved fraction varying with preparation methods","JOURNAL OF HAZARDOUS MATERIALS","227","","2012","60"
"Ag","spherical","polyvinylpyrrolidone (PVP)","7  (48% <5, 30% 5-10 )","nm"," "," ","149","nm"," ","-8.68","mV","red algae","Ceramium tenuicorne","enriched algal media (ISO10710:2010), salinity CT10‰","continuous light source, intensity 70 ± 10% µmol/m2/s","EC50","7","days","2120.4"," µg/L","Macken, Ailbhe; Byrne, Hugh J.; Thomas, Kevin V.","Effects of salinity on the toxicity of ionic silver and Ag-PVP nanoparticles to Tisbe battagliai and Ceramium tenuicorne","ECOTOXICOLOGY AND ENVIRONMENTAL SAFETY","86","","2012","61"
"Ag"," "," ","100","nm"," "," ","865.4","nm","analysed, value not given","-25.7","mV","crustacean","Daphnia magna","moderately hard reconstituted water (96 mg/L NaHCO3, 60 mg/L CaSO4·2H2O, 60 mg/L MgSO4, 4 mg/L KCl; pH 7.6, according to the US EPA)","16-h/8-h light/dark cycle","EC50","24","h","1153.9","µg/L","Jo, Hun Je; Choi, Jae Woo; Lee, Sang Hyup; Hong, Seok Won","Acute toxicity of Ag and CuO nanoparticle suspensions against Daphnia magna: The importance of their dissolved fraction varying with preparation methods","JOURNAL OF HAZARDOUS MATERIALS","227","","2012","62"
"Ag","spherical","polyvinylpyrrolidone (PVP)","7  (48% <5, 30% 5-10 )","nm"," "," ","57.3","nm"," ","10.32","mV","red algae","Ceramium tenuicorne","enriched algal media (ISO10710:2010), salinity CT20‰","continuous light source, intensity 70 ± 10% µmol/m2/s","EC50","7","days","373.9"," µg/L","Macken, Ailbhe; Byrne, Hugh J.; Thomas, Kevin V.","Effects of salinity on the toxicity of ionic silver and Ag-PVP nanoparticles to Tisbe battagliai and Ceramium tenuicorne","ECOTOXICOLOGY AND ENVIRONMENTAL SAFETY","86","","2012","63"
"Ag"," "," ","100","nm"," "," ","616.6","nm","analysed, value not given","-26.6","mV","crustacean","Daphnia magna","moderately hard reconstituted water (96 mg/L NaHCO3, 60 mg/L CaSO4·2H2O, 60 mg/L MgSO4, 4 mg/L KCl; pH 7.6, according to the US EPA)","16-h/8-h light/dark cycle","EC50","24","h","1407.8","µg/L","Jo, Hun Je; Choi, Jae Woo; Lee, Sang Hyup; Hong, Seok Won","Acute toxicity of Ag and CuO nanoparticle suspensions against Daphnia magna: The importance of their dissolved fraction varying with preparation methods","JOURNAL OF HAZARDOUS MATERIALS","227","","2012","64"
"Ag"," "," ","100","nm"," "," "," ","nm","3.7% at 0.625 mg/L; 0.47% at 20 mg/L"," ","mV","crustacean","Daphnia magna","fish tank water (well water), dissolved oxygen concentration >7.5 mg/L; 16 ± 3.9 mg/L Mg, 39.1 ± 9.4 mg/L Ca, 3.76 ± 7.4 mg/L Na, 9.64 ± 2.3 mg/L K, 0.07 ± .01 mg/L Fe, 0.009 ± 0.001 mg/L Cu, and 0.05 ± 0.04 mg/L Zn; pH 8.3-8.5; water hardness 215-240 mg/L CaCO3","16-h/8-h light/dark cycle","LC50","97","h","10.6","mg/L","Laban, Geoff; Nies, Loring F.; Turco, Ronald F.; Bickham, John W.; Sepulveda, Maria S.","The effects of silver nanoparticles on fathead minnow (Pimephales promelas) embryos","ECOTOXICOLOGY","19","1","2010","65"
"Ag","spherical","polyvinylpyrrolidone (PVP)","7  (48% <5, 30% 5-10 )","nm"," "," ","105","nm"," ","-39.17","mV","red algae","Ceramium tenuicorne","enriched algal media (ISO10710:2010), salinity CT30‰","continuous light source, intensity 70 ± 10% µmol/m2/s","EC50","7","days","26.7"," µg/L","Macken, Ailbhe; Byrne, Hugh J.; Thomas, Kevin V.","Effects of salinity on the toxicity of ionic silver and Ag-PVP nanoparticles to Tisbe battagliai and Ceramium tenuicorne","ECOTOXICOLOGY AND ENVIRONMENTAL SAFETY","86","","2012","66"
"Ag"," "," ","100","nm"," "," "," ","nm","3.7% at 0.625 mg/L; 0.47% at 20 mg/L"," ","mV","crustacean","Daphnia magna","fish tank water (well water), dissolved oxygen concentration >7.5 mg/L; 16 ± 3.9 mg/L Mg, 39.1 ± 9.4 mg/L Ca, 3.76 ± 7.4 mg/L Na, 9.64 ± 2.3 mg/L K, 0.07 ± .01 mg/L Fe, 0.009 ± 0.001 mg/L Cu, and 0.05 ± 0.04 mg/L Zn; pH 8.3-8.5; water hardness 215-240 mg/L CaCO3","16-h/8-h light/dark cycle","LC50","98","h","1.36","mg/L","Laban, Geoff; Nies, Loring F.; Turco, Ronald F.; Bickham, John W.; Sepulveda, Maria S.","The effects of silver nanoparticles on fathead minnow (Pimephales promelas) embryos","ECOTOXICOLOGY","19","1","2010","67"
"Ag"," "," ","100","nm"," "," ","616.6","nm","analysed, value not given","-26.6","mV","crustacean","Daphnia magna","moderately hard reconstituted water (96 mg/L NaHCO3, 60 mg/L CaSO4·2H2O, 60 mg/L MgSO4, 4 mg/L KCl; pH 7.6, according to the US EPA)","16-h/8-h light/dark cycle","EC50","24","h","1991.1","µg/L","Jo, Hun Je; Choi, Jae Woo; Lee, Sang Hyup; Hong, Seok Won","Acute toxicity of Ag and CuO nanoparticle suspensions against Daphnia magna: The importance of their dissolved fraction varying with preparation methods","JOURNAL OF HAZARDOUS MATERIALS","227","","2012","68"
"Ag","mixture of spherical, prismatic and rod-shaped","Sodium citrate (Na3C6H5O7)","36","nm"," "," ","438","nm","< 5%"," ","mV","crustacean","Daphnia magna","Synthetic freshwater, contains MgSO4, NaHCO3, KCl, and CaSO4·2H2O (EPA 2002 Methods for Measuring the Acute Toxicity of Effluents and Receiving Waters to Freshwater and Marine Organisms. Ed Agency U S E P)","16-h/8-h light/dark cycle","LC50","48","h","3","µg Ag/L","Li, Ting; Albee, Brian; Alemayehu, Matti; Diaz, Rocio; Ingham, Leigha; Kamal, Shawn; Rodriguez, Maritza; Bishnoi, Sandra Whaley","Comparative toxicity study of Ag, Au, and Ag-Au bimetallic nanoparticles on Daphnia magna","ANALYTICAL AND BIOANALYTICAL CHEMISTRY","398","2","2010","69"
"Ag"," ","noncoated","100","nm"," "," ","147","nm","0.2% at 0 h, 0.3% at 2 h, 0.42% at 24h at 205 mg/L","-51","mV","protozoa","Tetrahymena thermophila","MilliQ water pH 6.6 ± 0.3","daylight","EC50","2","h","286","mg/L","Juganson, Katre; Mortimer, Monika; Ivask, Angela; Kasemets, Kaja; Kahru, Anne","Extracellular conversion of silver ions into silver nanoparticles by protozoan Tetrahymena thermophila","ENVIRONMENTAL SCIENCE-PROCESSES & IMPACTS","15","1","2013","70"
