Repository: BrandNewJimZhang/buaa-nanotox-database

File: public/uploads/file (17).csv
Chemical Name,shape,coating,diameter mean,diameter Units,Chemical Purity Mean,surface (m2/g),size mean,Size Units,Dissolution,zp mean,zp Units,Species group,Species Scientific Name,media type,illumination,Endpoint,Duration,Observed Duration Units,Toxicity Conc Mean,Toxicity Conc Units,authors,title,journal,vol,issue,year,id
"CuO","","","42.5","nm","","25.5","","nm","20% at 0.01 to 200 mg/L","","mV","bacteria","E. coli AB1157 (pSLlux) sod wt","0.9% NaCl","dark","EC50 ","2","h","10.1"," mg/L","Ivask, A.; Bondarenko, O.; Jepihhina, N.; Kahru, A.","Profiling of the reactive oxygen species-related ecotoxicity of CuO, ZnO, TiO(2), silver and fullerene nanoparticles using a set of recombinant luminescent Escherichia coli strains: differentiating the impact of particles and solubilised metals","ANALYTICAL AND BIOANALYTICAL CHEMISTRY","398","2","2010","715"
"CuO","","","42.5","nm","","25.5","","nm","20% at 0.01 to 200 mg/L","","mV","bacteria","E. coli AS391
(pSLlux) sodABC−","0.9% NaCl","dark","EC50 ","0.5","h","11.4"," mg/L","Ivask, A.; Bondarenko, O.; Jepihhina, N.; Kahru, A.","Profiling of the reactive oxygen species-related ecotoxicity of CuO, ZnO, TiO(2), silver and fullerene nanoparticles using a set of recombinant luminescent Escherichia coli strains: differentiating the impact of particles and solubilised metals","ANALYTICAL AND BIOANALYTICAL CHEMISTRY","398","2","2010","719"
"CuO","","","42.5","nm","","25.5","","nm","20% at 0.01 to 200 mg/L","","mV","bacteria","E. coli JI132
(pSLlux) sodAB−","0.9% NaCl","dark","EC50 ","0.5","h","14.8"," mg/L","Ivask, A.; Bondarenko, O.; Jepihhina, N.; Kahru, A.","Profiling of the reactive oxygen species-related ecotoxicity of CuO, ZnO, TiO(2), silver and fullerene nanoparticles using a set of recombinant luminescent Escherichia coli strains: differentiating the impact of particles and solubilised metals","ANALYTICAL AND BIOANALYTICAL CHEMISTRY","398","2","2010","721"
"CuO","","","42.5","nm","","25.5","","nm","20% at 0.01 to 200 mg/L","","mV","bacteria","E. coli AS391
(pSLlux) sodABC−","0.9% NaCl","dark","EC50 ","2","h","2.53"," mg/L","Ivask, A.; Bondarenko, O.; Jepihhina, N.; Kahru, A.","Profiling of the reactive oxygen species-related ecotoxicity of CuO, ZnO, TiO(2), silver and fullerene nanoparticles using a set of recombinant luminescent Escherichia coli strains: differentiating the impact of particles and solubilised metals","ANALYTICAL AND BIOANALYTICAL CHEMISTRY","398","2","2010","723"
"CuO","","","42.5","nm","","25.5","","nm","20% at 0.01 to 200 mg/L","","mV","bacteria","E. coli JI132
(pSLlux) sodAB−","0.9% NaCl","dark","EC50 ","2","h","3.25"," mg/L","Ivask, A.; Bondarenko, O.; Jepihhina, N.; Kahru, A.","Profiling of the reactive oxygen species-related ecotoxicity of CuO, ZnO, TiO(2), silver and fullerene nanoparticles using a set of recombinant luminescent Escherichia coli strains: differentiating the impact of particles and solubilised metals","ANALYTICAL AND BIOANALYTICAL CHEMISTRY","398","2","2010","725"
"CuO","","","42.5","nm","","25.5","","nm","20% at 0.01 to 200 mg/L","","mV","bacteria","E. coli JI131
(pSLlux) sodB−","0.9% NaCl","dark","EC50 ","0.5","h","33"," mg/L","Ivask, A.; Bondarenko, O.; Jepihhina, N.; Kahru, A.","Profiling of the reactive oxygen species-related ecotoxicity of CuO, ZnO, TiO(2), silver and fullerene nanoparticles using a set of recombinant luminescent Escherichia coli strains: differentiating the impact of particles and solubilised metals","ANALYTICAL AND BIOANALYTICAL CHEMISTRY","398","2","2010","726"
"CuO","","","42.5","nm","","25.5","","nm","20% at 0.01 to 200 mg/L","","mV","bacteria","E. coli JI130
(pSLlux) sodA−","0.9% NaCl","dark","EC50 ","0.5","h","39.7"," mg/L","Ivask, A.; Bondarenko, O.; Jepihhina, N.; Kahru, A.","Profiling of the reactive oxygen species-related ecotoxicity of CuO, ZnO, TiO(2), silver and fullerene nanoparticles using a set of recombinant luminescent Escherichia coli strains: differentiating the impact of particles and solubilised metals","ANALYTICAL AND BIOANALYTICAL CHEMISTRY","398","2","2010","729"
"CuO","","","42.5","nm","","25.5","","nm","20% at 0.01 to 200 mg/L","","mV","bacteria","E. coli AS393
(pSLlux) sodC−","0.9% NaCl","dark","EC50 ","0.5","h","47.6"," mg/L","Ivask, A.; Bondarenko, O.; Jepihhina, N.; Kahru, A.","Profiling of the reactive oxygen species-related ecotoxicity of CuO, ZnO, TiO(2), silver and fullerene nanoparticles using a set of recombinant luminescent Escherichia coli strains: differentiating the impact of particles and solubilised metals","ANALYTICAL AND BIOANALYTICAL CHEMISTRY","398","2","2010","730"
"CuO","","","42.5","nm","","25.5","","nm","20% at 0.01 to 200 mg/L","","mV","bacteria","E. coli AB1157 (pSLlux) sod wt","0.9% NaCl","dark","EC50 ","0.5","h","50.5"," mg/L","Ivask, A.; Bondarenko, O.; Jepihhina, N.; Kahru, A.","Profiling of the reactive oxygen species-related ecotoxicity of CuO, ZnO, TiO(2), silver and fullerene nanoparticles using a set of recombinant luminescent Escherichia coli strains: differentiating the impact of particles and solubilised metals","ANALYTICAL AND BIOANALYTICAL CHEMISTRY","398","2","2010","732"
"CuO","","","42.5","nm","","25.5","","nm","20% at 0.01 to 200 mg/L","","mV","bacteria","E. coli JI130
(pSLlux) sodA−","0.9% NaCl","dark","EC50 ","2","h","6.73"," mg/L","Ivask, A.; Bondarenko, O.; Jepihhina, N.; Kahru, A.","Profiling of the reactive oxygen species-related ecotoxicity of CuO, ZnO, TiO(2), silver and fullerene nanoparticles using a set of recombinant luminescent Escherichia coli strains: differentiating the impact of particles and solubilised metals","ANALYTICAL AND BIOANALYTICAL CHEMISTRY","398","2","2010","733"
"CuO","","","42.5","nm","","25.5","","nm","20% at 0.01 to 200 mg/L","","mV","bacteria","E. coli JI131
(pSLlux) sodB−","0.9% NaCl","dark","EC50 ","2","h","7.45"," mg/L","Ivask, A.; Bondarenko, O.; Jepihhina, N.; Kahru, A.","Profiling of the reactive oxygen species-related ecotoxicity of CuO, ZnO, TiO(2), silver and fullerene nanoparticles using a set of recombinant luminescent Escherichia coli strains: differentiating the impact of particles and solubilised metals","ANALYTICAL AND BIOANALYTICAL CHEMISTRY","398","2","2010","737"
"CuO","","","42.5","nm","","25.5","","nm","20% at 0.01 to 200 mg/L","","mV","bacteria","E. coli AS393
(pSLlux) sodC−","0.9% NaCl","dark","EC50 ","2","h","9.85"," mg/L","Ivask, A.; Bondarenko, O.; Jepihhina, N.; Kahru, A.","Profiling of the reactive oxygen species-related ecotoxicity of CuO, ZnO, TiO(2), silver and fullerene nanoparticles using a set of recombinant luminescent Escherichia coli strains: differentiating the impact of particles and solubilised metals","ANALYTICAL AND BIOANALYTICAL CHEMISTRY","398","2","2010","739"
"CuO","","","30","nm","","","","nm","exponential; % of bioavailable Cu = 
-2.8327*ln(Cu total) + 15.908","","mV","bacteria","Vibrio fischeri","2% NaCl in Milli-Q water","dark","EC50","0.5","h","79"," mg/L","Heinlaan, Margit; Ivask, Angela; Blinova, Irina; Dubourguier, Henri-Charles; Kahru, Anne","Toxicity of nanosized and bulk ZnO, CuO and TiO(2) to bacteria Vibrio fischeri and crustaceans Daphnia magna and Thamnocephalus platyurus","CHEMOSPHERE","71","7","2008","741"
"CuO","","","50","nm","","","237","nm","analysed, value not given","-22.9","mV","crustacean","Daphnia magna","moderately hard reconstituted water (96 mg/L NaHCO3, 60 mg/L CaSO4·2H2O,
60 mg/L MgSO4, 4 mg/L KCl; pH 7.6, according to the US EPA)","16-h/8-h light/dark cycle","EC50","24","h","115.2"," µg/L","Jo, Hun Je; Choi, Jae Woo; Lee, Sang Hyup; Hong, Seok Won","Acute toxicity of Ag and CuO nanoparticle suspensions against Daphnia magna: The importance of their dissolved fraction varying with preparation methods","JOURNAL OF HAZARDOUS MATERIALS","227","","2012","743"
"CuO","","","51","nm","","","557.3","nm","analysed, value not given","-21.9","mV","crustacean","Daphnia magna","moderately hard reconstituted water (96 mg/L NaHCO3, 60 mg/L CaSO4·2H2O,
60 mg/L MgSO4, 4 mg/L KCl; pH 7.6, according to the US EPA)","16-h/8-h light/dark cycle","EC50","24","h","1883.5"," µg/L","Jo, Hun Je; Choi, Jae Woo; Lee, Sang Hyup; Hong, Seok Won","Acute toxicity of Ag and CuO nanoparticle suspensions against Daphnia magna: The importance of their dissolved fraction varying with preparation methods","JOURNAL OF HAZARDOUS MATERIALS","227","","2012","747"
"CuO","","","52","nm","","","557.3","nm","analysed, value not given","-21.9","mV","crustacean","Daphnia magna","moderately hard reconstituted water (96 mg/L NaHCO3, 60 mg/L CaSO4·2H2O,
60 mg/L MgSO4, 4 mg/L KCl; pH 7.6, according to the US EPA)","16-h/8-h light/dark cycle","EC50","24","h","2090.2"," µg/L","Jo, Hun Je; Choi, Jae Woo; Lee, Sang Hyup; Hong, Seok Won","Acute toxicity of Ag and CuO nanoparticle suspensions against Daphnia magna: The importance of their dissolved fraction varying with preparation methods","JOURNAL OF HAZARDOUS MATERIALS","227","","2012","750"
"CuO","","","53","nm","","","935.5","nm","analysed, value not given","-17.6","mV","crustacean","Daphnia magna","moderately hard reconstituted water (96 mg/L NaHCO3, 60 mg/L CaSO4·2H2O,
60 mg/L MgSO4, 4 mg/L KCl; pH 7.6, according to the US EPA)","16-h/8-h light/dark cycle","EC50","24","h","2557.8"," µg/L","Jo, Hun Je; Choi, Jae Woo; Lee, Sang Hyup; Hong, Seok Won","Acute toxicity of Ag and CuO nanoparticle suspensions against Daphnia magna: The importance of their dissolved fraction varying with preparation methods","JOURNAL OF HAZARDOUS MATERIALS","227","","2012","753"
"CuO","","","54","nm","","","622.1","nm","analysed, value not given","-23.3","mV","crustacean","Daphnia magna","moderately hard reconstituted water (96 mg/L NaHCO3, 60 mg/L CaSO4·2H2O,
60 mg/L MgSO4, 4 mg/L KCl; pH 7.6, according to the US EPA)","16-h/8-h light/dark cycle","EC50","24","h","2792.8"," µg/L","Jo, Hun Je; Choi, Jae Woo; Lee, Sang Hyup; Hong, Seok Won","Acute toxicity of Ag and CuO nanoparticle suspensions against Daphnia magna: The importance of their dissolved fraction varying with preparation methods","JOURNAL OF HAZARDOUS MATERIALS","227","","2012","757"
"CuO","","","55","nm","","","237","nm","analysed, value not given","-22.9","mV","crustacean","Daphnia magna","moderately hard reconstituted water (96 mg/L NaHCO3, 60 mg/L CaSO4·2H2O,
60 mg/L MgSO4, 4 mg/L KCl; pH 7.6, according to the US EPA)","16-h/8-h light/dark cycle","EC50","24","h","319.7"," µg/L","Jo, Hun Je; Choi, Jae Woo; Lee, Sang Hyup; Hong, Seok Won","Acute toxicity of Ag and CuO nanoparticle suspensions against Daphnia magna: The importance of their dissolved fraction varying with preparation methods","JOURNAL OF HAZARDOUS MATERIALS","227","","2012","759"
"CuO","","","30","nm","","","","nm","about 12% at 0.006-20 mg/L","","mV","crustacean","Daphnia magna","River water, dissolved organic carbon 13.3 mg/L","dark","EC50 ","48","h","92.7","mg Cu/L","Blinova, I.; Ivask, A.; Heinlaan, M.; Mortimer, M.; Kahru, A.","Ecotoxicity of nanoparticles of CuO and ZnO in natural water","ENVIRONMENTAL POLLUTION","158","1","2010","765"
"CuO","","","30","nm","","","","nm","about 12% at 0.006-20 mg/L","","mV","crustacean","Daphnia magna","River water, dissolved organic carbon 13.2 mg/L","dark","EC50 ","48","h","149","mg Cu/L","Blinova, I.; Ivask, A.; Heinlaan, M.; Mortimer, M.; Kahru, A.","Ecotoxicity of nanoparticles of CuO and ZnO in natural water","ENVIRONMENTAL POLLUTION","158","1","2010","767"
"CuO","","","30","nm","","","","nm","about 12% at 0.006-20 mg/L","","mV","crustacean","Daphnia magna","River water, dissolved organic carbon 29.2 mg/L","dark","EC50 ","48","h","200","mg Cu/L","Blinova, I.; Ivask, A.; Heinlaan, M.; Mortimer, M.; Kahru, A.","Ecotoxicity of nanoparticles of CuO and ZnO in natural water","ENVIRONMENTAL POLLUTION","158","1","2010","768"
"CuO","","","30","nm","","","","nm","about 12% at 0.006-20 mg/L","","mV","crustacean","Daphnia magna","River water, dissolved organic carbon 34.5 mg/L","dark","EC50 ","48","h","224","mg Cu/L","Blinova, I.; Ivask, A.; Heinlaan, M.; Mortimer, M.; Kahru, A.","Ecotoxicity of nanoparticles of CuO and ZnO in natural water","ENVIRONMENTAL POLLUTION","158","1","2010","771"
"CuO","","","30","nm","","","","nm","about 12% at 0.006-20 mg/L","","mV","crustacean","Daphnia magna","River water, dissolved organic carbon 31.5 mg/L","dark","EC50 ","48","h","200","mg Cu/L","Blinova, I.; Ivask, A.; Heinlaan, M.; Mortimer, M.; Kahru, A.","Ecotoxicity of nanoparticles of CuO and ZnO in natural water","ENVIRONMENTAL POLLUTION","158","1","2010","773"
"CuO","","","30","nm","","","","nm","about 12% at 0.006-20 mg/L","","mV","crustacean","Thamnocephalus platyurus","CaSO4*2H2O
– 60, MgSO4*7H2O – 123, NaHCO3 – 96, KCl – 4 mg/l; pH – 7.8 ± 0.2","dark","EC50 ","24","h","1.7","mg Cu/L","Blinova, I.; Ivask, A.; Heinlaan, M.; Mortimer, M.; Kahru, A.","Ecotoxicity of nanoparticles of CuO and ZnO in natural water","ENVIRONMENTAL POLLUTION","158","1","2010","776"
"CuO","","","30","nm","","","","nm","about 12% at 0.006-20 mg/L","","mV","crustacean","Thamnocephalus platyurus","River water, dissolved organic carbon 13.3 mg/L","dark","EC50 ","24","h","152","mg Cu/L","Blinova, I.; Ivask, A.; Heinlaan, M.; Mortimer, M.; Kahru, A.","Ecotoxicity of nanoparticles of CuO and ZnO in natural water","ENVIRONMENTAL POLLUTION","158","1","2010","777"
"CuO","","","30","nm","","","","nm","about 12% at 0.006-20 mg/L","","mV","crustacean","Thamnocephalus platyurus","River water, dissolved organic carbon 13.2 mg/L","dark","EC50 ","24","h","217","mg Cu/L","Blinova, I.; Ivask, A.; Heinlaan, M.; Mortimer, M.; Kahru, A.","Ecotoxicity of nanoparticles of CuO and ZnO in natural water","ENVIRONMENTAL POLLUTION","158","1","2010","779"
"CuO","","","30","nm","","","","nm","about 12% at 0.006-20 mg/L","","mV","crustacean","Thamnocephalus platyurus","River water, dissolved organic carbon 25.9 mg/L","dark","EC50 ","24","h","92.7","mg Cu/L","Blinova, I.; Ivask, A.; Heinlaan, M.; Mortimer, M.; Kahru, A.","Ecotoxicity of nanoparticles of CuO and ZnO in natural water","ENVIRONMENTAL POLLUTION","158","1","2010","780"
"CuO","","","30","nm","","","","nm","about 12% at 0.006-20 mg/L","","mV","crustacean","Thamnocephalus platyurus","River water, dissolved organic carbon 29.2 mg/L","dark","EC50 ","24","h","112","mg Cu/L","Blinova, I.; Ivask, A.; Heinlaan, M.; Mortimer, M.; Kahru, A.","Ecotoxicity of nanoparticles of CuO and ZnO in natural water","ENVIRONMENTAL POLLUTION","158","1","2010","783"
"CuO","","","30","nm","","","","nm","about 12% at 0.006-20 mg/L","","mV","crustacean","Thamnocephalus platyurus","River water, dissolved organic carbon 34.5 mg/L","dark","EC50 ","24","h","129","mg Cu/L","Blinova, I.; Ivask, A.; Heinlaan, M.; Mortimer, M.; Kahru, A.","Ecotoxicity of nanoparticles of CuO and ZnO in natural water","ENVIRONMENTAL POLLUTION","158","1","2010","784"
"CuO","","","56","nm","","","557.3","nm","analysed, value not given","-21.9","mV","crustacean","Daphnia magna","moderately hard reconstituted water (96 mg/L NaHCO3, 60 mg/L CaSO4·2H2O,
60 mg/L MgSO4, 4 mg/L KCl; pH 7.6, according to the US EPA)","16-h/8-h light/dark cycle","EC50","24","h","3207.9"," µg/L","Jo, Hun Je; Choi, Jae Woo; Lee, Sang Hyup; Hong, Seok Won","Acute toxicity of Ag and CuO nanoparticle suspensions against Daphnia magna: The importance of their dissolved fraction varying with preparation methods","JOURNAL OF HAZARDOUS MATERIALS","227","","2012","786"
"CuO","","","30","nm","","","","nm","about 12% at 0.006-20 mg/L","","mV","crustacean","Thamnocephalus platyurus","River water, dissolved organic carbon 31.5 mg/L","dark","EC50 ","24","h","90.3","mg Cu/L","Blinova, I.; Ivask, A.; Heinlaan, M.; Mortimer, M.; Kahru, A.","Ecotoxicity of nanoparticles of CuO and ZnO in natural water","ENVIRONMENTAL POLLUTION","158","1","2010","787"
"CuO","","","30","nm","","","","nm","< 10 mg/L","","mV","bacteria","anaerobic bacteria from sludge","0.2 g/L of inoculum, 9 g/L of cattle manure, test medium ","","EC50","14","days","10.7","mg Cu/L","Luna-delRisco, Mario; Orupold, Kaja; Dubourguier, Henri-Charles","Particle-size effect of CuO and ZnO on biogas and methane production during anaerobic digestion","JOURNAL OF HAZARDOUS MATERIALS","189","1月2日","2011","788"
"CuO","","","30","nm","","","","nm","< 0.01 mg/L","","mV","rotifer","Brachionus calyciflorus","Rotoxkit F; standard freshwater","dark","LC50 ","24","h","0.24","mg/L","Manusadzianas, Levonas; Caillet, Celine; Fachetti, Louis; Gylyte, Brigita; Grigutyte, Reda; Jurkoniene, Sigita; Karitonas, Rolandas; Sadauskas, Kazys; Thomas, Fabien; Vitkus, Rimantas; Ferard, Jean-Francois","Toxicity of copper oxide nanoparticle suspensions to aquatic biota","ENVIRONMENTAL TOXICOLOGY AND CHEMISTRY","31","1","2012","789"
"CuO","","","30","nm","","","","nm","< 0.01 mg/L","","mV","algae","Chlorella spp.","LuminoTox; reaction buffer","","IC50","0.5","h","47","mg/L","Manusadzianas, Levonas; Caillet, Celine; Fachetti, Louis; Gylyte, Brigita; Grigutyte, Reda; Jurkoniene, Sigita; Karitonas, Rolandas; Sadauskas, Kazys; Thomas, Fabien; Vitkus, Rimantas; Ferard, Jean-Francois","Toxicity of copper oxide nanoparticle suspensions to aquatic biota","ENVIRONMENTAL TOXICOLOGY AND CHEMISTRY","31","1","2012","790"
"CuO","","","60","nm","","","","nm","0.15 µmol/g","","mV","bacteria","soil bacteria","mineral pasture soil  (Typic Dystrochrept, organic-C = 40 mg/g, total-
N= 3.3 mg/g, pH(H2O) = 5.0, moisture content of 40% of water holding capacity","","EC50 ","2","h","35","mmol/g","Rousk, Johannes; Ackermann, Kathrin; Curling, Simon F; Jones, Davey L","Comparative toxicity of nanoparticulate CuO and ZnO to soil bacterial communities.","PloS one","7","3","2012","792"
"CuO","","","50","nm","","","935.5","nm","analysed, value not given","-17.6","mV","crustacean","Daphnia magna","moderately hard reconstituted water (96 mg/L NaHCO3, 60 mg/L CaSO4·2H2O,
60 mg/L MgSO4, 4 mg/L KCl; pH 7.6, according to the US EPA)","16-h/8-h light/dark cycle","EC50","24","h","39.2"," µg dissolved Cu/L","Jo, Hun Je; Choi, Jae Woo; Lee, Sang Hyup; Hong, Seok Won","Acute toxicity of Ag and CuO nanoparticle suspensions against Daphnia magna: The importance of their dissolved fraction varying with preparation methods","JOURNAL OF HAZARDOUS MATERIALS","227","","2012","794"
"CuO","","","50","nm","","","622.1","nm","analysed, value not given","-23.3","mV","crustacean","Daphnia magna","moderately hard reconstituted water (96 mg/L NaHCO3, 60 mg/L CaSO4·2H2O,
60 mg/L MgSO4, 4 mg/L KCl; pH 7.6, according to the US EPA)","16-h/8-h light/dark cycle","EC50","24","h","29.8"," µg dissolved Cu/L","Jo, Hun Je; Choi, Jae Woo; Lee, Sang Hyup; Hong, Seok Won","Acute toxicity of Ag and CuO nanoparticle suspensions against Daphnia magna: The importance of their dissolved fraction varying with preparation methods","JOURNAL OF HAZARDOUS MATERIALS","227","","2012","797"
"CuO","","","30","nm","","","","nm","< 0.01 mg/L","","mV","algae","Chlorella spp.","LuminoTox; reaction buffer","","IC50","0.5","h","57","mg/L","Manusadzianas, Levonas; Caillet, Celine; Fachetti, Louis; Gylyte, Brigita; Grigutyte, Reda; Jurkoniene, Sigita; Karitonas, Rolandas; Sadauskas, Kazys; Thomas, Fabien; Vitkus, Rimantas; Ferard, Jean-Francois","Toxicity of copper oxide nanoparticle suspensions to aquatic biota","ENVIRONMENTAL TOXICOLOGY AND CHEMISTRY","31","1","2012","798"
"CuO","","","40","nm","99.5","","340","nm","0.6 mg/L at 25 mg/L
1.87 mg/L at 75 mg/L","","mV","insect","Allogamus ligonifer","stream water (silica 9.6 ± 2 mg/L, Na+ 4.1 ± 0.4 mg/L, Ca2+ 1.3 ± 0.3 mg/L, K+ 0.6 ± 0.1 mg/L, HCO3- 8.0 ± 0.8 mg/L, Cl-  4.2 ± 0.4 mg/L, and SO4- 1.0 ± 0.2 mg/L. pH 5.8 ± 0.2","12-h/12-h light/dark cycle","LC50 ","96","h","569","mg/L","Pradhan, Arunava; Seena, Sahadevan; Pascoal, Claudia; Cassio, Fernanda","Copper oxide nanoparticles can induce toxicity to the freshwater shredder Allogamus ligonifer","CHEMOSPHERE","89","9","2012","800"
"CuO","","","50","nm","","","557.3","nm","analysed, value not given","-21.9","mV","crustacean","Daphnia magna","moderately hard reconstituted water (96 mg/L NaHCO3, 60 mg/L CaSO4·2H2O,
60 mg/L MgSO4, 4 mg/L KCl; pH 7.6, according to the US EPA)","16-h/8-h light/dark cycle","EC50","24","h","34.5"," µg dissolved Cu/L","Jo, Hun Je; Choi, Jae Woo; Lee, Sang Hyup; Hong, Seok Won","Acute toxicity of Ag and CuO nanoparticle suspensions against Daphnia magna: The importance of their dissolved fraction varying with preparation methods","JOURNAL OF HAZARDOUS MATERIALS","227","","2012","802"
"CuO","","","50","nm","","","263.7","nm","analysed, value not given","-21.5","mV","crustacean","Daphnia magna","moderately hard reconstituted water (96 mg/L NaHCO3, 60 mg/L CaSO4·2H2O,
60 mg/L MgSO4, 4 mg/L KCl; pH 7.6, according to the US EPA)","16-h/8-h light/dark cycle","EC50","24","h","32.2"," µg dissolved Cu/L","Jo, Hun Je; Choi, Jae Woo; Lee, Sang Hyup; Hong, Seok Won","Acute toxicity of Ag and CuO nanoparticle suspensions against Daphnia magna: The importance of their dissolved fraction varying with preparation methods","JOURNAL OF HAZARDOUS MATERIALS","227","","2012","804"
"CuO","","","50","nm","","","237","nm","analysed, value not given","-22.9","mV","crustacean","Daphnia magna","moderately hard reconstituted water (96 mg/L NaHCO3, 60 mg/L CaSO4·2H2O,
60 mg/L MgSO4, 4 mg/L KCl; pH 7.6, according to the US EPA)","16-h/8-h light/dark cycle","EC50","24","h","52.6"," µg dissolved Cu/L","Jo, Hun Je; Choi, Jae Woo; Lee, Sang Hyup; Hong, Seok Won","Acute toxicity of Ag and CuO nanoparticle suspensions against Daphnia magna: The importance of their dissolved fraction varying with preparation methods","JOURNAL OF HAZARDOUS MATERIALS","227","","2012","808"
"CuO","","","50","nm","","","199.7","nm","analysed, value not given","-23.6","mV","crustacean","Daphnia magna","moderately hard reconstituted water (96 mg/L NaHCO3, 60 mg/L CaSO4·2H2O,
60 mg/L MgSO4, 4 mg/L KCl; pH 7.6, according to the US EPA)","16-h/8-h light/dark cycle","EC50","24","h","63.6"," µg dissolved Cu/L","Jo, Hun Je; Choi, Jae Woo; Lee, Sang Hyup; Hong, Seok Won","Acute toxicity of Ag and CuO nanoparticle suspensions against Daphnia magna: The importance of their dissolved fraction varying with preparation methods","JOURNAL OF HAZARDOUS MATERIALS","227","","2012","813"
"CuO","","","57","nm","","","237","nm","analysed, value not given","-22.9","mV","crustacean","Daphnia magna","moderately hard reconstituted water (96 mg/L NaHCO3, 60 mg/L CaSO4·2H2O,
60 mg/L MgSO4, 4 mg/L KCl; pH 7.6, according to the US EPA)","16-h/8-h light/dark cycle","EC50","24","h","54.5"," µg/L","Jo, Hun Je; Choi, Jae Woo; Lee, Sang Hyup; Hong, Seok Won","Acute toxicity of Ag and CuO nanoparticle suspensions against Daphnia magna: The importance of their dissolved fraction varying with preparation methods","JOURNAL OF HAZARDOUS MATERIALS","227","","2012","815"
"CuO","","","58","nm","","","199.7","nm","analysed, value not given","-23.6","mV","crustacean","Daphnia magna","moderately hard reconstituted water (96 mg/L NaHCO3, 60 mg/L CaSO4·2H2O,
60 mg/L MgSO4, 4 mg/L KCl; pH 7.6, according to the US EPA)","16-h/8-h light/dark cycle","EC50","24","h","89.4"," µg/L","Jo, Hun Je; Choi, Jae Woo; Lee, Sang Hyup; Hong, Seok Won","Acute toxicity of Ag and CuO nanoparticle suspensions against Daphnia magna: The importance of their dissolved fraction varying with preparation methods","JOURNAL OF HAZARDOUS MATERIALS","227","","2012","818"
"CuO","","","50","nm","","","557.3","nm","analysed, value not given","-21.9","mV","crustacean","Daphnia magna","moderately hard reconstituted water (96 mg/L NaHCO3, 60 mg/L CaSO4·2H2O,
60 mg/L MgSO4, 4 mg/L KCl; pH 7.6, according to the US EPA)","16-h/8-h light/dark cycle","EC50","24","h","26.6"," µg dissolved Cu/L","Jo, Hun Je; Choi, Jae Woo; Lee, Sang Hyup; Hong, Seok Won","Acute toxicity of Ag and CuO nanoparticle suspensions against Daphnia magna: The importance of their dissolved fraction varying with preparation methods","JOURNAL OF HAZARDOUS MATERIALS","227","","2012","819"
"CuO","","","50","nm","","","237","nm","analysed, value not given","-22.9","mV","crustacean","Daphnia magna","moderately hard reconstituted water (96 mg/L NaHCO3, 60 mg/L CaSO4·2H2O,
60 mg/L MgSO4, 4 mg/L KCl; pH 7.6, according to the US EPA)","16-h/8-h light/dark cycle","EC50","24","h","37.7"," µg dissolved Cu/L","Jo, Hun Je; Choi, Jae Woo; Lee, Sang Hyup; Hong, Seok Won","Acute toxicity of Ag and CuO nanoparticle suspensions against Daphnia magna: The importance of their dissolved fraction varying with preparation methods","JOURNAL OF HAZARDOUS MATERIALS","227","","2012","822"
"CuO","","","59","nm","","","263.7","nm","analysed, value not given","-21.5","mV","crustacean","Daphnia magna","moderately hard reconstituted water (96 mg/L NaHCO3, 60 mg/L CaSO4·2H2O,
60 mg/L MgSO4, 4 mg/L KCl; pH 7.6, according to the US EPA)","16-h/8-h light/dark cycle","EC50","24","h","97.2"," µg/L","Jo, Hun Je; Choi, Jae Woo; Lee, Sang Hyup; Hong, Seok Won","Acute toxicity of Ag and CuO nanoparticle suspensions against Daphnia magna: The importance of their dissolved fraction varying with preparation methods","JOURNAL OF HAZARDOUS MATERIALS","227","","2012","825"
"CuO","","","50","nm","","","557.3","nm","analysed, value not given","-21.9","mV","crustacean","Daphnia magna","moderately hard reconstituted water (96 mg/L NaHCO3, 60 mg/L CaSO4·2H2O,
60 mg/L MgSO4, 4 mg/L KCl; pH 7.6, according to the US EPA)","16-h/8-h light/dark cycle","EC50","24","h","32.5"," µg dissolved Cu/L","Jo, Hun Je; Choi, Jae Woo; Lee, Sang Hyup; Hong, Seok Won","Acute toxicity of Ag and CuO nanoparticle suspensions against Daphnia magna: The importance of their dissolved fraction varying with preparation methods","JOURNAL OF HAZARDOUS MATERIALS","227","","2012","827"
"CuO","","","30","nm","","","","nm","about 12% at 0.006-20 mg/L","","mV","crustacean","Daphnia magna","artificial fresh water CaCl2*2H2O – 294, MgSO4*7H2O –
123.25, NaHCO3 – 64.75, KCl – 5.75, pH  7.8 ± 0.2","dark","EC50 ","48","h","2.6","mg Cu/L","Blinova, I.; Ivask, A.; Heinlaan, M.; Mortimer, M.; Kahru, A.","Ecotoxicity of nanoparticles of CuO and ZnO in natural water","ENVIRONMENTAL POLLUTION","158","1","2010","829"
"CuO","","","30","nm","","","","nm","about 12% at 0.006-20 mg/L","","mV","crustacean","Daphnia magna","River water, dissolved organic carbon 25.9 mg/L","dark","EC50 ","48","h","160","mg Cu/L","Blinova, I.; Ivask, A.; Heinlaan, M.; Mortimer, M.; Kahru, A.","Ecotoxicity of nanoparticles of CuO and ZnO in natural water","ENVIRONMENTAL POLLUTION","158","1","2010","832"
"CuO","","","50","nm","","","237","nm","analysed, value not given","-22.9","mV","crustacean","Daphnia magna","moderately hard reconstituted water (96 mg/L NaHCO3, 60 mg/L CaSO4·2H2O,
60 mg/L MgSO4, 4 mg/L KCl; pH 7.6, according to the US EPA)","16-h/8-h light/dark cycle","EC50","24","h","31.4"," µg dissolved Cu/L","Jo, Hun Je; Choi, Jae Woo; Lee, Sang Hyup; Hong, Seok Won","Acute toxicity of Ag and CuO nanoparticle suspensions against Daphnia magna: The importance of their dissolved fraction varying with preparation methods","JOURNAL OF HAZARDOUS MATERIALS","227","","2012","833"
"CuO","","","40","nm","","","","nm","","","mV","plant","Lactuca sativa L.","filter paper, distilled water","dark","EC50","3","days","0.46"," mg/L","Ko, Kyung-Seok; Kong, In Chul","Toxic effects of nanoparticles on bioluminescence activity, seed germination, and gene mutation","APPLIED MICROBIOLOGY AND BIOTECHNOLOGY","98","7","2014","834"
"CuO","","","50","nm","","","","nm","","","mV","crustacean","Daphnia magna","European Standard EN ISO 6341:1996","16-h/8-h light/dark cycle","EC50","48","h","5.903"," mg/L","Sovova, Tereza; Koci, Vladimir; Kochankova, Lucie","ECOTOXICITY OF NANO AND BULK FORMS OF METAL OXIDES","NANOCON 2009, CONFERENCE PROCEEDINGS","null","","2009","837"
"CuO","","","40","nm","","","","nm","","","mV","plant","Raphanus sativus L.","filter paper, distilled water","dark","EC50","3","days","26.84"," mg/L","Ko, Kyung-Seok; Kong, In Chul","Toxic effects of nanoparticles on bioluminescence activity, seed germination, and gene mutation","APPLIED MICROBIOLOGY AND BIOTECHNOLOGY","98","7","2014","840"
"CuO","","","50","nm","","","","nm","","","mV","bacteria","Vibrio fischeri","European Standard EN ISO 11348-1:2008","dark","EC50","0.5","h","12.2"," mg/L","Sovova, Tereza; Koci, Vladimir; Kochankova, Lucie","ECOTOXICITY OF NANO AND BULK FORMS OF METAL OXIDES","NANOCON 2009, CONFERENCE PROCEEDINGS","null","","2009","842"
"CuO","","","100","nm","","12.55","","nm","<detection limit at 200 mg/L","","mV","bacteria","Vibrio fischeri","Microtox; 20‰ NaCl","dark","EC50","0.5","h","250","mg/L","Goix, Sylvaine; Leveque, Thibaut; Xiong, Tian-Tian; Schreck, Eva; Baeza-Squiban, Armelle; Geret, Florence; Uzu, Gaelle; Austruy, Annabelle; Dumat, Camille","Environmental and health impacts of fine and ultrafine metallic particles: Assessment of threat scores","ENVIRONMENTAL RESEARCH","133","","2014","843"
"CuO","","","30","nm","","","","nm","exponential; % of bioavailable Cu = 
-2.8327*ln(Cu total) + 15.908","","mV","crustacean","Daphnia magna","synthetic freshwater","dark","LC50 ","48","h","3.2","mg/L","Heinlaan, Margit; Ivask, Angela; Blinova, Irina; Dubourguier, Henri-Charles; Kahru, Anne","Toxicity of nanosized and bulk ZnO, CuO and TiO(2) to bacteria Vibrio fischeri and crustaceans Daphnia magna and Thamnocephalus platyurus","CHEMOSPHERE","71","7","2008","844"
"CuO","","","30","nm","","25.5","209","nm","0.5 ± 0.05 mg/L at 80 mg/L","37","mV","protozoa","Tetrahymena thermophila","Osterhout's medium (0.01% NaCl, 0.0008% MgCl2, 0.0004% MgSO4, 0.0002% KCl, 0.0001% CaCl2 in
MilliQ water) pH 6.6, conductivity 170 μS/cm","daylight","EC50","24","h","80"," mg/L","Mortimer, Monika; Kasemets, Kaja; Vodovnik, Masa; Marinsek-Logar, Romana; Kahru, Anne","Exposure to CuO Nanoparticles Changes the Fatty Acid Composition of Protozoa Tetrahymena thermophila","ENVIRONMENTAL SCIENCE & TECHNOLOGY","45","15","2011","847"
"CuO","","","40","nm","","","","nm","","","mV","bacteria","Esherichia coli
strain RB1436","minimum salt medium (MgSO4·7H2O 0.2 g, CaCl2 0.1 g, FeSO4·7H2O 0.05 mg, NaMoO4·2H2O 0.05 mg, K2HPO4 0.43 g, KH2PO4 0.23 g/l)","","EC50","1.5","h","54.01"," mg/L","Ko, Kyung-Seok; Kong, In Chul","Toxic effects of nanoparticles on bioluminescence activity, seed germination, and gene mutation","APPLIED MICROBIOLOGY AND BIOTECHNOLOGY","98","7","2014","849"
"CuO","","","30","nm","","","","nm","exponential; % of bioavailable Cu = 
-2.8327*ln(Cu total) + 15.908","","mV","crustacean","Thamnocephalus platyurus","synthetic freshwater","dark","LC50 ","24","h","2.1","mg/L","Heinlaan, Margit; Ivask, Angela; Blinova, Irina; Dubourguier, Henri-Charles; Kahru, Anne","Toxicity of nanosized and bulk ZnO, CuO and TiO(2) to bacteria Vibrio fischeri and crustaceans Daphnia magna and Thamnocephalus platyurus","CHEMOSPHERE","71","7","2008","852"
"CuO","","","30","nm","","","","nm","< 0.01 mg/L","","mV","algae","Nitellopsis obtusa","artificial pond water (APW) containing (mM) 0.1 KH2PO4, 1.0 NaHCO3,0.4 CaCl2, 0.1 Mg(NO3)2, and 0.1 MgSO4 (pH 7–7.4)","dark","LC50 ","96","h","2.8","mg/L","Manusadzianas, Levonas; Caillet, Celine; Fachetti, Louis; Gylyte, Brigita; Grigutyte, Reda; Jurkoniene, Sigita; Karitonas, Rolandas; Sadauskas, Kazys; Thomas, Fabien; Vitkus, Rimantas; Ferard, Jean-Francois","Toxicity of copper oxide nanoparticle suspensions to aquatic biota","ENVIRONMENTAL TOXICOLOGY AND CHEMISTRY","31","1","2012","853"
"CuO","","","30","nm","","","","nm","< 0.01 mg/L","","mV","algae","Nitellopsis obtusa","artificial pond water (APW) containing (mM) 0.1 KH2PO4, 1.0 NaHCO3,0.4 CaCl2, 0.1 Mg(NO3)2, and 0.1 MgSO4 (pH 7–7.4)","dark","LC50 ","96","h","4.3","mg/L","Manusadzianas, Levonas; Caillet, Celine; Fachetti, Louis; Gylyte, Brigita; Grigutyte, Reda; Jurkoniene, Sigita; Karitonas, Rolandas; Sadauskas, Kazys; Thomas, Fabien; Vitkus, Rimantas; Ferard, Jean-Francois","Toxicity of copper oxide nanoparticle suspensions to aquatic biota","ENVIRONMENTAL TOXICOLOGY AND CHEMISTRY","31","1","2012","859"
"CuO","","","30","nm","","","","nm","< 0.01 mg/L","","mV","crustacean","Thamnocephalus platyurus","Thamnotoxkit F; standard freshwater","dark","LC50 ","24","h","8.5","mg/L","Manusadzianas, Levonas; Caillet, Celine; Fachetti, Louis; Gylyte, Brigita; Grigutyte, Reda; Jurkoniene, Sigita; Karitonas, Rolandas; Sadauskas, Kazys; Thomas, Fabien; Vitkus, Rimantas; Ferard, Jean-Francois","Toxicity of copper oxide nanoparticle suspensions to aquatic biota","ENVIRONMENTAL TOXICOLOGY AND CHEMISTRY","31","1","2012","864"
"CuO","","","30","nm","","","","nm","< 0.01 mg/L","","mV","crustacean","Thamnocephalus platyurus","Thamnotoxkit F; standard freshwater","dark","LC50 ","24","h","9.8","mg/L","Manusadzianas, Levonas; Caillet, Celine; Fachetti, Louis; Gylyte, Brigita; Grigutyte, Reda; Jurkoniene, Sigita; Karitonas, Rolandas; Sadauskas, Kazys; Thomas, Fabien; Vitkus, Rimantas; Ferard, Jean-Francois","Toxicity of copper oxide nanoparticle suspensions to aquatic biota","ENVIRONMENTAL TOXICOLOGY AND CHEMISTRY","31","1","2012","867"
"CuO","","","30","nm","","","","nm","< 0.01 mg/L","","mV","rotifer","Brachionus calyciflorus","Rotoxkit F; standard freshwater","dark","LC50 ","24","h","0.39","mg/L","Manusadzianas, Levonas; Caillet, Celine; Fachetti, Louis; Gylyte, Brigita; Grigutyte, Reda; Jurkoniene, Sigita; Karitonas, Rolandas; Sadauskas, Kazys; Thomas, Fabien; Vitkus, Rimantas; Ferard, Jean-Francois","Toxicity of copper oxide nanoparticle suspensions to aquatic biota","ENVIRONMENTAL TOXICOLOGY AND CHEMISTRY","31","1","2012","873"

File: public/uploads/file (16).csv (part 2 of 9)
Chemical Name,shape,coating,diameter mean,diameter Units,Chemical Purity Mean,surface (m2/g),size mean,Size Units,Dissolution,zp mean,zp Units,Species group,Species Scientific Name,media type,illumination,Endpoint,Duration,Observed Duration Units,Toxicity Conc Mean,Toxicity Conc Units,authors,title,journal,vol,issue,year,id
"Ag"," "," ","100","nm"," "," ","1428","nm","analysed, value not given","-24.8","mV","crustacean","Daphnia magna","moderately hard reconstituted water (96 mg/L NaHCO3, 60 mg/L CaSO4·2H2O, 60 mg/L MgSO4, 4 mg/L KCl; pH 7.6, according to the US EPA)","16-h/8-h light/dark cycle","EC50","24","h","3844.1","µg/L","Jo, Hun Je; Choi, Jae Woo; Lee, Sang Hyup; Hong, Seok Won","Acute toxicity of Ag and CuO nanoparticle suspensions against Daphnia magna: The importance of their dissolved fraction varying with preparation methods","JOURNAL OF HAZARDOUS MATERIALS","227","","2012","71"
"Ag","circularity 0.88","citrate","56","nm"," "," ","11","nm","2.39 µg/L","-20.08","mV","bacteria","Escherichia coli","MHW (conductance 560 μS/cm, hardness 280 mg/L as CaCO3), pH range of 7.0–7.2"," ","EC50","90","min","793","µg/L","Silva, Thilini; Pokhrel, Lok R.; Dubey, Brajesh; Tolaymat, Thabet M.; Maier, Kurt J.; Liu, Xuefeng","Particle size, surface charge and concentration dependent ecotoxicity of three organo-coated silver nanoparticles: Comparison between general linear model-predicted and observed toxicity","SCIENCE OF THE TOTAL ENVIRONMENT","468","","2014","72"
"Ag","spherical","PVP","15","nm","silver content 9.7 ± 0.4%"," ","57.6","nm","< 2% in 48 h","-17","mV","crustacean","Daphnia magna","M4 medium without EDTA","16-h/8-h light/dark cycle","EC50","48","h","121","µg Ag/L","Voelker, Carolin; Boedicker, Cathinka; Daubenthaler, Jan; Oetken, Matthias; Oehlmann, Joerg","Comparative Toxicity Assessment of Nanosilver on Three Daphnia Species in Acute, Chronic and Multi-Generation Experiments","PLOS ONE","8","10","2013","73"
"Ag"," ","noncoated","100","nm"," "," ","147","nm","0.2% at 0 h, 0.3% at 2 h, 0.42% at 24h at 205 mg/L","-51","mV","protozoa","Tetrahymena thermophila","MilliQ water pH 6.6 ± 0.3","daylight","EC50","24","h","205","mg/L","Juganson, Katre; Mortimer, Monika; Ivask, Angela; Kasemets, Kaja; Kahru, Anne","Extracellular conversion of silver ions into silver nanoparticles by protozoan Tetrahymena thermophila","ENVIRONMENTAL SCIENCE-PROCESSES & IMPACTS","15","1","2013","74"
"Ag","mixture of spherical, prismatic and rod-shaped","Sodium citrate (Na3C6H5O7)","52","nm"," "," ","378","nm","< 5%"," ","mV","crustacean","Daphnia magna","Synthetic freshwater, contains MgSO4, NaHCO3, KCl, and CaSO4·2H2O (EPA 2002 Methods for Measuring the Acute Toxicity of Effluents and Receiving Waters to Freshwater and Marine Organisms. Ed Agency U S E P)","16-h/8-h light/dark cycle","LC50","0","h","3","µg Ag/L","Li, Ting; Albee, Brian; Alemayehu, Matti; Diaz, Rocio; Ingham, Leigha; Kamal, Shawn; Rodriguez, Maritza; Bishnoi, Sandra Whaley","Comparative toxicity study of Ag, Au, and Ag-Au bimetallic nanoparticles on Daphnia magna","ANALYTICAL AND BIOANALYTICAL CHEMISTRY","398","2","2010","75"
"Ag","circularity 0.87","PVP","72","nm"," "," ","11","nm","3.74 µg/L","-7.49","mV","bacteria","Escherichia coli","MHW (conductance 560 μS/cm, hardness 280 mg/L as CaCO3), pH range of 7.0–7.2"," ","EC50","90","min","2041","µg/L","Silva, Thilini; Pokhrel, Lok R.; Dubey, Brajesh; Tolaymat, Thabet M.; Maier, Kurt J.; Liu, Xuefeng","Particle size, surface charge and concentration dependent ecotoxicity of three organo-coated silver nanoparticles: Comparison between general linear model-predicted and observed toxicity","SCIENCE OF THE TOTAL ENVIRONMENT","468","","2014","76"
"Ag"," "," ","12","nm"," "," "," ","nm"," "," ","mV","bacteria","Escherichia coli (strain RV308)","synthetic medium (0.56 g K2HPO4, 0.3 g KH2PO4, 0.012 g MgSO4*7H2O, 0.1 g NH4Cl in 90 mL distilled water and 10 mL 0.1 g/L glucose solution)"," ","EC50","21","h","90","fmol/L","Funfak, Anette; Cao, Jialan; Knauer, Andrea; Martin, Karin; Koehler, J. Michael","Synergistic effects of metal nanoparticles and a phenolic uncoupler using microdroplet-based two-dimensional approach","JOURNAL OF ENVIRONMENTAL MONITORING","13","2","2011","77"
"Ag"," "," ","60","nm"," "," "," ","nm"," "," ","mV","crustacean","Daphnia magna","Elendt’s M4 medium (OECD Test Guideline 202)","16-h/8-h light/dark cycle","EC50","48","h","1","µg Ag/L","Kim, Jiwon; Kim, Sooyeon; Lee, Sungkyu","Differentiation of the toxicities of silver nanoparticles and silver ions to the Japanese medaka (Oryzias latipes) and the cladoceran Daphnia magna","NANOTOXICOLOGY","5","2","2011","78"
"Ag"," "," ","300","nm"," "," "," ","nm"," "," ","mV","crustacean","Daphnia magna","Elendt’s M4 medium (OECD Test Guideline 202)","16-h/8-h light/dark cycle","EC50","48","h","1.4","µg Ag/L","Kim, Jiwon; Kim, Sooyeon; Lee, Sungkyu","Differentiation of the toxicities of silver nanoparticles and silver ions to the Japanese medaka (Oryzias latipes) and the cladoceran Daphnia magna","NANOTOXICOLOGY","5","2","2011","79"
"Ag","mixture of spherical, prismatic and rod-shaped","Sodium citrate (Na3C6H5O7)","66","nm"," "," ","553","nm","< 5%"," ","mV","crustacean","Daphnia magna","Synthetic freshwater, contains MgSO4, NaHCO3, KCl, and CaSO4·2H2O (EPA 2002 Methods for Measuring the Acute Toxicity of Effluents and Receiving Waters to Freshwater and Marine Organisms. Ed Agency U S E P)","16-h/8-h light/dark cycle","LC50","48","h","3","µg Ag/L","Li, Ting; Albee, Brian; Alemayehu, Matti; Diaz, Rocio; Ingham, Leigha; Kamal, Shawn; Rodriguez, Maritza; Bishnoi, Sandra Whaley","Comparative toxicity study of Ag, Au, and Ag-Au bimetallic nanoparticles on Daphnia magna","ANALYTICAL AND BIOANALYTICAL CHEMISTRY","398","2","2010","80"
"Ag"," ","polyoxyethylene glycerol trioleate, Tween 20","15","nm"," ","38.1","40","nm","0.70 ± 0.09%"," ","mV","bacteria","Arthrobacter globiformis","500 µL of sample, 600 µL deionized sterile water, 400 µL bacterial inoculum in 1:3 dilution of frowth medium (10.0 g peptone from casein, 5.0 g yeast extract, 5.0 g glucose, and 5.0 g NaCl (per liter of distilled water))"," ","EC50","3","h","33.38","mg Ag/L","Engelke, Maria; Koeser, Jan; Hackmann, Stephan; Zhang, Huanjun; Maedler, Lutz; Filser, Juliane","A MINIATURIZED SOLID CONTACT TEST WITH ARTHROBACTER GLOBIFORMIS FOR THE ASSESSMENT OF THE ENVIRONMENTAL IMPACT OF SILVER NANOPARTICLES","ENVIRONMENTAL TOXICOLOGY AND CHEMISTRY","33","5","2014","81"
"Ag"," ","citrate","13.3","nm","20.36% Ag wt/wt"," "," ","nm","11% at concentrations < 1 mg/L","-45.2","mV","crustacean","Daphnia magna","Elendt’s M4 medium (OECD Test Guideline 202)","16-h/8-h light/dark cycle","EC50","48","h","7.98","µg/L","Lee, Yong-Ju; Kim, Jiwon; Oh, Jeehyun; Bae, Sujin; Lee, Sungkyu; Hong, In Seok; Kim, Sang-Ho","Ion-release kinetics and ecotoxicity effects of silver nanoparticles","ENVIRONMENTAL TOXICOLOGY AND CHEMISTRY","31","1","2012","82"
"Ag"," ","dispersant bovine serum albumin","60","nm"," ","8.4","984.1","nm"," ","-26.2","mV","bacteria","Escherichia coli (strain K12)","M9 medium"," ","EC50","24","h","67.19","mg/L","Gou, Na; Gu, April Z.","A New Transcriptional Effect Level Index (TELI) for Toxicogenomics-based Toxicity Assessment","ENVIRONMENTAL SCIENCE & TECHNOLOGY","45","12","2011","83"
"Ag","spherical","Sodium citrate (Na3C6H5O7)","30","nm"," "," ","17","nm","< 5%"," ","mV","crustacean","Daphnia magna","Synthetic freshwater, contains MgSO4, NaHCO3, KCl, and CaSO4·2H2O (EPA 2002 Methods for Measuring the Acute Toxicity of Effluents and Receiving Waters to Freshwater and Marine Organisms. Ed Agency U S E P)","16-h/8-h light/dark cycle","LC50","48","h","12","µg Ag/L","Li, Ting; Albee, Brian; Alemayehu, Matti; Diaz, Rocio; Ingham, Leigha; Kamal, Shawn; Rodriguez, Maritza; Bishnoi, Sandra Whaley","Comparative toxicity study of Ag, Au, and Ag-Au bimetallic nanoparticles on Daphnia magna","ANALYTICAL AND BIOANALYTICAL CHEMISTRY","398","2","2010","84"
"Ag"," ","alkane","7.5","nm"," "," ","175","nm","The average percentage recovery of Ag was 91%"," ","mV","algae","Pseudokirchneriella subcapitata","Woods Hole MBL culture medium","16-h/8-h light/dark cycle","EC50","72","h","32.4","µg/L","Ribeiro, Fabianne; Gallego-Urrea, Julian Alberto; Jurkschat, Kerstin; Crossley, Alison; Hassellov, Martin; Taylor, Cameron; Soares, Amadeu M. V. M.; Loureiro, Susana","Silver nanoparticles and silver nitrate induce high toxicity to Pseudokirchneriella subcapitata, Daphnia magna and Danio rerio","SCIENCE OF THE TOTAL ENVIRONMENT","466","","2014","85"
"Ag"," ","Sodium citrate (Na3C6H5O7)","72","nm"," "," ","77","nm","< 5%"," ","mV","crustacean","Daphnia magna","Synthetic freshwater, contains MgSO4, NaHCO3, KCl, and CaSO4·2H2O (EPA 2002 Methods for Measuring the Acute Toxicity of Effluents and Receiving Waters to Freshwater and Marine Organisms. Ed Agency U S E P)","16-h/8-h light/dark cycle","LC50","48","h","15","µg Ag/L","Li, Ting; Albee, Brian; Alemayehu, Matti; Diaz, Rocio; Ingham, Leigha; Kamal, Shawn; Rodriguez, Maritza; Bishnoi, Sandra Whaley","Comparative toxicity study of Ag, Au, and Ag-Au bimetallic nanoparticles on Daphnia magna","ANALYTICAL AND BIOANALYTICAL CHEMISTRY","398","2","2010","86"
"Ag","spherical","citrate","9.1","nm"," "," ","17","nm","7% at 12.5 mg/L in growth media","-26.3","mV","bacteria","Escherichia coli strain BW25113(pACYC117)","Bacterial growth media: Luria-Bertani media supplemented with 5% fetal bovine serum and 25 μg/mL of kanamycin"," ","IC50","24","h","6.4","mg Ag/L","Ivask, Angela; ElBadawy, Amro; Kaweeteerawat, Chitrada; Boren, David; Fischer, Heidi; Ji, Zhaoxia; Chang, Chong Hyun; Liu, Rong; Tolaymat, Thabet; Telesca, Donatello; Zink, Jeffrey I.; Cohen, Yoram; Holden, Patricia Ann; Godwin, Hilary A.","Toxicity Mechanisms in Escherichia coli Vary for Silver Nanoparticles and Differ from Ionic Silver","ACS NANO","8","1","2014","87"
"Ag"," "," ","60","nm"," "," "," ","nm"," "," ","mV","crustacean","Daphnia magna","dechlorinated tap water (OECD Test Guideline 203)","16-h/8-h light/dark cycle","LC50","96","h","28","µg Ag/L","Kim, Jiwon; Kim, Sooyeon; Lee, Sungkyu","Differentiation of the toxicities of silver nanoparticles and silver ions to the Japanese medaka (Oryzias latipes) and the cladoceran Daphnia magna","NANOTOXICOLOGY","5","2","2011","88"
"Ag"," ","noncoated","80","nm"," "," "," ","nm","49% at concentrations < 1 mg/L"," ","mV","crustacean","Daphnia magna","Elendt’s M4 medium (OECD Test Guideline 202)","16-h/8-h light/dark cycle","EC50","48","h","0.75","µg/L","Lee, Yong-Ju; Kim, Jiwon; Oh, Jeehyun; Bae, Sujin; Lee, Sungkyu; Hong, In Seok; Kim, Sang-Ho","Ion-release kinetics and ecotoxicity effects of silver nanoparticles","ENVIRONMENTAL TOXICOLOGY AND CHEMISTRY","31","1","2012","89"
"Ag"," "," ","300","nm"," "," "," ","nm"," "," ","mV","crustacean","Daphnia magna","dechlorinated tap water (OECD Test Guideline 203)","16-h/8-h light/dark cycle","LC50","96","h","67","µg Ag/L","Kim, Jiwon; Kim, Sooyeon; Lee, Sungkyu","Differentiation of the toxicities of silver nanoparticles and silver ions to the Japanese medaka (Oryzias latipes) and the cladoceran Daphnia magna","NANOTOXICOLOGY","5","2","2011","90"
"Ag","spherical","citrate","19.1","nm"," "," ","41","nm","5.7% at 12.5 mg/L in growth media","-33.8","mV","bacteria","Escherichia coli strain BW25113(pACYC117)","Bacterial growth media: Luria-Bertani media supplemented with 5% fetal bovine serum and 25 μg/mL of kanamycin"," ","IC50","24","h","15.7","mg Ag/L","Ivask, Angela; ElBadawy, Amro; Kaweeteerawat, Chitrada; Boren, David; Fischer, Heidi; Ji, Zhaoxia; Chang, Chong Hyun; Liu, Rong; Tolaymat, Thabet; Telesca, Donatello; Zink, Jeffrey I.; Cohen, Yoram; Holden, Patricia Ann; Godwin, Hilary A.","Toxicity Mechanisms in Escherichia coli Vary for Silver Nanoparticles and Differ from Ionic Silver","ACS NANO","8","1","2014","91"
"Ag","circularity 0.91 ± 0.04","citrate","7","nm"," "," ","10","nm"," "," ","mV","crustacean","Daphnia magna","Standard OECD ISO media (CaCl2·2H2O 294 mg/L; MgSO4·7H2O123.25 mg/L; NaHCO3 64.75 mg/L; KCl 5.75 mg/L and Na2SeO3 2 µg/L); pH 7.5; ionic strength 8.84 µM; diluted ten-fold"," ","EC50","24","h","7.46","µg/L","Romer, Isabella; Gavin, Alex J; White, Thomas A; Merrifield, Ruth C; Chipman, James K; Viant, Mark R; Lead, Jamie R","The critical importance of defined media conditions in Daphnia magna nanotoxicity studies.","Toxicology letters","223","1","2013","92"
"Ag","spherical","mannitol capsules, BSA","29","nm"," "," "," ","nm"," ","-29","mV","crustacean","Daphnia magna","standard culture medium (22 g of corn meal was added into 200 ml of distilled water and boiled for 90 minutes. 6.3 g of yeast and 12.5 g of sucrose and 40 ml mixture of 3.8 g of diluted agar were added into the boiled corn meal and the whole mixture was further boiled for 30 minutes. 10 ml of the disinfection solution, containing 12 g of benzoic acid and 2.5 g of sorbic acid diluted in 240 ml of denaturated ethanol, was added"," ","LC50","10","days","20","mg/L","Panacek, Ales; Prucek, Robert; Safarova, Dana; Dittrich, Milan; Richtrova, Jana; Benickova, Katerina; Zboril, Radek; Kvitek, Libor","Acute and Chronic Toxicity Effects of Silver Nanoparticles (NPs) on Drosophila melanogaster","ENVIRONMENTAL SCIENCE & TECHNOLOGY","45","11","2011","93"
"Ag"," ","organic coating","100","nm"," "," ","94.88","nm"," ","-18.3","mV","crustacean","Daphnia magna","moderately hard reconstituted water; hardness as CaCO3 96 mg/L, alkalinity as CaCO3 65 mg/L, specific conductivity 324 µmhos/cm, DO 7.20 mg/L, ph 8.16, DOC 0.14 mg/L, TOC 0.35 mg/L","16-h/8-h light/dark cycle","LC50","48","h","31.5"," µg/L","Allen, H. Joel; Impellitteri, Christopher A.; Macke, Dana A.; Heckman, J. Lee; Poynton, Helen C.; Lazorchak, James M.; Govindaswamy, Shekar; Roose, Deborah L.; Nadagouda, Mallikarjuna N.","EFFECTS FROM FILTRATION, CAPPING AGENTS, AND PRESENCE/ABSENCE OF FOOD ON THE TOXICITY OF SILVER NANOPARTICLES TO DAPHNIA MAGNA","ENVIRONMENTAL TOXICOLOGY AND CHEMISTRY","29","12","2010","94"
"Ag"," ","protein","12.5","nm","coating 30%"," ","50.7","nm"," ","-16.5","mV","crustacean","Daphnia magna","artificial freshwater (ISO medium, OECD 202), conductivity 640 µS/cm, DOC 0 mg C/L, pH 7.8-8.0","dark","EC50","48","h","36.6","µg Ag/L","Blinova, Irina; Niskanen, Jukka; Kajankari, Paula; Kanarbik, Liina; Kaekinen, Aleksandr; Tenhu, Heikki; Penttinen, Olli-Pekka; Kahru, Anne","Toxicity of two types of silver nanoparticles to aquatic crustaceans Daphnia magna and Thamnocephalus platyurus","ENVIRONMENTAL SCIENCE AND POLLUTION RESEARCH","20","5","2013","95"
"Ag","spherical","citrate","43.5","nm"," "," ","65.5","nm","4.7% at 12.5 mg/L in growth media","-36.9","mV","bacteria","Escherichia coli strain BW25113(pACYC117)","Bacterial growth media: Luria-Bertani media supplemented with 5% fetal bovine serum and 25 μg/mL of kanamycin"," ","IC50","24","h","40.9","mg Ag/L","Ivask, Angela; ElBadawy, Amro; Kaweeteerawat, Chitrada; Boren, David; Fischer, Heidi; Ji, Zhaoxia; Chang, Chong Hyun; Liu, Rong; Tolaymat, Thabet; Telesca, Donatello; Zink, Jeffrey I.; Cohen, Yoram; Holden, Patricia Ann; Godwin, Hilary A.","Toxicity Mechanisms in Escherichia coli Vary for Silver Nanoparticles and Differ from Ionic Silver","ACS NANO","8","1","2014","96"
"Ag"," ","organic coating","100","nm"," "," ","94.88","nm"," ","-18.3","mV","crustacean","Daphnia magna","moderately hard reconstituted water; hardness as CaCO3 96 mg/L, alkalinity as CaCO3 65 mg/L, specific conductivity 324 µmhos/cm, DO 7.20 mg/L, ph 8.16, DOC 0.14 mg/L, TOC 0.35 mg/L","16-h/8-h light/dark cycle","LC50","48","h","4.4"," µg/L","Allen, H. Joel; Impellitteri, Christopher A.; Macke, Dana A.; Heckman, J. Lee; Poynton, Helen C.; Lazorchak, James M.; Govindaswamy, Shekar; Roose, Deborah L.; Nadagouda, Mallikarjuna N.","EFFECTS FROM FILTRATION, CAPPING AGENTS, AND PRESENCE/ABSENCE OF FOOD ON THE TOXICITY OF SILVER NANOPARTICLES TO DAPHNIA MAGNA","ENVIRONMENTAL TOXICOLOGY AND CHEMISTRY","29","12","2010","97"
"Ag"," ","organic coating","100","nm"," "," ","94.88","nm"," ","-18.3","mV","crustacean","Daphnia magna","moderately hard reconstituted water; hardness as CaCO3 96 mg/L, alkalinity as CaCO3 65 mg/L, specific conductivity 324 µmhos/cm, DO 7.20 mg/L, ph 8.16, DOC 0.78 mg/L, TOC 1.65 mg/L, fed with algae/grass extract suspension","16-h/8-h light/dark cycle","LC50","48","h","176.4"," µg/L","Allen, H. Joel; Impellitteri, Christopher A.; Macke, Dana A.; Heckman, J. Lee; Poynton, Helen C.; Lazorchak, James M.; Govindaswamy, Shekar; Roose, Deborah L.; Nadagouda, Mallikarjuna N.","EFFECTS FROM FILTRATION, CAPPING AGENTS, AND PRESENCE/ABSENCE OF FOOD ON THE TOXICITY OF SILVER NANOPARTICLES TO DAPHNIA MAGNA","ENVIRONMENTAL TOXICOLOGY AND CHEMISTRY","29","12","2010","98"
"Ag"," ","PVP","8.4","nm","coating 71%"," ","150.7","nm"," ","-4.86","mV","crustacean","Daphnia magna","artificial freshwater (ISO medium, OECD 202), conductivity 640 µS/cm, DOC 0 mg C/L, pH 7.8-8.0","dark","EC50","48","h","15.7","µg Ag/L","Blinova, Irina; Niskanen, Jukka; Kajankari, Paula; Kanarbik, Liina; Kaekinen, Aleksandr; Tenhu, Heikki; Penttinen, Olli-Pekka; Kahru, Anne","Toxicity of two types of silver nanoparticles to aquatic crustaceans Daphnia magna and Thamnocephalus platyurus","ENVIRONMENTAL SCIENCE AND POLLUTION RESEARCH","20","5","2013","99"
"Ag"," ","noncoated","150","nm"," "," ","1561.29","nm"," ","-20.1","mV","crustacean","Daphnia magna","moderately hard reconstituted water; hardness as CaCO3 96 mg/L, alkalinity as CaCO3 65 mg/L, specific conductivity 324 µmhos/cm, DO 7.20 mg/L, ph 8.16, DOC 0.14 mg/L, TOC 0.35 mg/L","16-h/8-h light/dark cycle","LC50","48","h","16.7"," µg/L","Allen, H. Joel; Impellitteri, Christopher A.; Macke, Dana A.; Heckman, J. Lee; Poynton, Helen C.; Lazorchak, James M.; Govindaswamy, Shekar; Roose, Deborah L.; Nadagouda, Mallikarjuna N.","EFFECTS FROM FILTRATION, CAPPING AGENTS, AND PRESENCE/ABSENCE OF FOOD ON THE TOXICITY OF SILVER NANOPARTICLES TO DAPHNIA MAGNA","ENVIRONMENTAL TOXICOLOGY AND CHEMISTRY","29","12","2010","100"
"Ag"," ","PVP","17.9","nm"," "," ","85.8","nm","4.4% at 12.5 mg/L in growth media","-10.7","mV","bacteria","Escherichia coli strain BW25113(pACYC117)","Bacterial growth media: Luria-Bertani media supplemented with 5% fetal bovine serum and 25 μg/mL of kanamycin"," ","IC50","24","h","5.5","mg Ag/L","Ivask, Angela; ElBadawy, Amro; Kaweeteerawat, Chitrada; Boren, David; Fischer, Heidi; Ji, Zhaoxia; Chang, Chong Hyun; Liu, Rong; Tolaymat, Thabet; Telesca, Donatello; Zink, Jeffrey I.; Cohen, Yoram; Holden, Patricia Ann; Godwin, Hilary A.","Toxicity Mechanisms in Escherichia coli Vary for Silver Nanoparticles and Differ from Ionic Silver","ACS NANO","8","1","2014","101"
"Ag"," ","noncoated","150","nm"," "," ","1561.29","nm"," ","-20.1","mV","crustacean","Daphnia magna","moderately hard reconstituted water; hardness as CaCO3 96 mg/L, alkalinity as CaCO3 65 mg/L, specific conductivity 324 µmhos/cm, DO 7.20 mg/L, ph 8.16, DOC 0.14 mg/L, TOC 0.35 mg/L","16-h/8-h light/dark cycle","LC50","48","h","1.4"," µg/L","Allen, H. Joel; Impellitteri, Christopher A.; Macke, Dana A.; Heckman, J. Lee; Poynton, Helen C.; Lazorchak, James M.; Govindaswamy, Shekar; Roose, Deborah L.; Nadagouda, Mallikarjuna N.","EFFECTS FROM FILTRATION, CAPPING AGENTS, AND PRESENCE/ABSENCE OF FOOD ON THE TOXICITY OF SILVER NANOPARTICLES TO DAPHNIA MAGNA","ENVIRONMENTAL TOXICOLOGY AND CHEMISTRY","29","12","2010","102"
"Ag","spherical","PVP","15","nm","silver content 9.7 ± 0.4%"," ","57.6","nm","< 2% in 48 h","-17","mV","crustacean","Daphnia pulex","M4 medium without EDTA","16-h/8-h light/dark cycle","EC50","48","h","8.95","µg Ag/L","Voelker, Carolin; Boedicker, Cathinka; Daubenthaler, Jan; Oetken, Matthias; Oehlmann, Joerg","Comparative Toxicity Assessment of Nanosilver on Three Daphnia Species in Acute, Chronic and Multi-Generation Experiments","PLOS ONE","8","10","2013","103"
"Ag"," ","branched polyethyleneimine BPEI","23.3","nm"," "," ","78.5","nm","26.9% at 12.5 mg/L in growth media","33.3","mV","bacteria","Escherichia coli strain BW25113(pACYC117)","Bacterial growth media: Luria-Bertani media supplemented with 5% fetal bovine serum and 25 μg/mL of kanamycin"," ","IC50","24","h","2.2","mg Ag/L","Ivask, Angela; ElBadawy, Amro; Kaweeteerawat, Chitrada; Boren, David; Fischer, Heidi; Ji, Zhaoxia; Chang, Chong Hyun; Liu, Rong; Tolaymat, Thabet; Telesca, Donatello; Zink, Jeffrey I.; Cohen, Yoram; Holden, Patricia Ann; Godwin, Hilary A.","Toxicity Mechanisms in Escherichia coli Vary for Silver Nanoparticles and Differ from Ionic Silver","ACS NANO","8","1","2014","104"
"Ag"," ","citrate","100","nm"," "," ","6.62","nm"," ","-39.7 ± 19.5 mV","mV","crustacean","Daphnia magna","moderately hard reconstituted water; hardness as CaCO3 96 mg/L, alkalinity as CaCO3 65 mg/L, specific conductivity 324 µmhos/cm, DO 7.20 mg/L, ph 8.16, DOC 0.14 mg/L, TOC 0.35 mg/L","16-h/8-h light/dark cycle","LC50","48","h","1.1"," µg/L","Allen, H. Joel; Impellitteri, Christopher A.; Macke, Dana A.; Heckman, J. Lee; Poynton, Helen C.; Lazorchak, James M.; Govindaswamy, Shekar; Roose, Deborah L.; Nadagouda, Mallikarjuna N.","EFFECTS FROM FILTRATION, CAPPING AGENTS, AND PRESENCE/ABSENCE OF FOOD ON THE TOXICITY OF SILVER NANOPARTICLES TO DAPHNIA MAGNA","ENVIRONMENTAL TOXICOLOGY AND CHEMISTRY","29","12","2010","105"
"Ag"," ","coffee","100","nm"," "," ","568.61","nm"," ","-9.3 ± 4.15 mV","mV","crustacean","Daphnia magna","moderately hard reconstituted water; hardness as CaCO3 96 mg/L, alkalinity as CaCO3 65 mg/L, specific conductivity 324 µmhos/cm, DO 7.20 mg/L, ph 8.16, DOC 0.14 mg/L, TOC 0.35 mg/L","16-h/8-h light/dark cycle","LC50","48","h","1"," µg/L","Allen, H. Joel; Impellitteri, Christopher A.; Macke, Dana A.; Heckman, J. Lee; Poynton, Helen C.; Lazorchak, James M.; Govindaswamy, Shekar; Roose, Deborah L.; Nadagouda, Mallikarjuna N.","EFFECTS FROM FILTRATION, CAPPING AGENTS, AND PRESENCE/ABSENCE OF FOOD ON THE TOXICITY OF SILVER NANOPARTICLES TO DAPHNIA MAGNA","ENVIRONMENTAL TOXICOLOGY AND CHEMISTRY","29","12","2010","106"
"Ag","spherical","dispersant polyoxyethylene glycerol trioleate and polyoxyethylene (20) sorbitan monolaurate (Tween 20)","15  (90% <20 )","nm","89.84"," "," 115  mode 95 nm at 1000 µM; 200 nm, mode 210 nm at 10 µM","nm","5-11% at 1000 µM; 1-2% at 10 µM","-10.3","mV","fish","Danio rerio","0.01M 3-morpholino propane sulfonic acid buffer (pH 7.0) in a reconstituted medium consisting of 1.36mM Ca(NO3)2, 0.73mM Mg(NO3)2, 1.19mM NaNO3, and 0.20mM KNO3"," ","EC50","96","h","0.78","µM","Wang, Zhuang; Chen, Jingwen; Li, Xuehua; Shao, Jianping; Peijnenburg, Willie J. G. M.","Aquatic toxicity of nanosilver colloids to different trophic organisms: Contributions of particles and free silver ion","ENVIRONMENTAL TOXICOLOGY AND CHEMISTRY","31","10","2012","107"
"Ag"," "," ","30","nm"," "," "," ","nm"," "," ","mV","crustacean","Daphnia magna","reconstituted hard water (0.192 g/L NaHCO3, 0.120 g/L CaSO4*2H2O, 0.120 g/L MgSO4, 0.008 g/L KCl, 0.170 g/L CaCO3), pH 7-8","16-h/8-h light/dark cycle","LC50","48","h","26.75"," µg/L","Resano, Martin; Lapena, Ana C.; Belarra, Miguel A.","Potential of solid sampling high-resolution continuum source graphite furnace atomic absorption spectrometry to monitor the Ag body burden in individual Daphnia magna specimens exposed to Ag nanoparticles","ANALYTICAL METHODS","5","5","2013","108"
"Ag","circularity 0.87","branched polyethyleneimine BPEI","10","nm"," "," ","10.9","nm","3.17 µg/L","28.8","mV","bacteria","Escherichia coli","MHW (conductance 560 μS/cm, hardness 280 mg/L as CaCO3), pH range of 7.0–7.2"," ","EC50","90","min","305","µg/L","Silva, Thilini; Pokhrel, Lok R.; Dubey, Brajesh; Tolaymat, Thabet M.; Maier, Kurt J.; Liu, Xuefeng","Particle size, surface charge and concentration dependent ecotoxicity of three organo-coated silver nanoparticles: Comparison between general linear model-predicted and observed toxicity","SCIENCE OF THE TOTAL ENVIRONMENT","468","","2014","109"
"Ag","spherical","noncoated","35","nm","99.5","40","189 nm, mode 145 nm at 1000 µM; 225 nm, mode 210 nm at 10 µM","nm","2-3% at 1000 µM; 2-12% at 10 µM","-23.2","mV","fish","Danio rerio","0.01M 3-morpholino propane sulfonic acid buffer (pH 7.0) in a reconstituted medium consisting of 1.36mM Ca(NO3)2, 0.73mM Mg(NO3)2, 1.19mM NaNO3, and 0.20mM KNO3"," ","EC50","96","h","1.61","µM","Wang, Zhuang; Chen, Jingwen; Li, Xuehua; Shao, Jianping; Peijnenburg, Willie J. G. M.","Aquatic toxicity of nanosilver colloids to different trophic organisms: Contributions of particles and free silver ion","ENVIRONMENTAL TOXICOLOGY AND CHEMISTRY","31","10","2012","110"
"Ag"," ","protein","12.5","nm"," "," ","50.7","nm"," ","-16.5","mV","crustacean","Daphnia magna","moderately hard artificial fresh water (US EPA 2005), conductivity 665 µS/cm, DOC 0 mg C/L, pH 7.8-8.0","dark","LC50","24","h","189","µg Ag/L","Blinova, Irina; Niskanen, Jukka; Kajankari, Paula; Kanarbik, Liina; Kaekinen, Aleksandr; Tenhu, Heikki; Penttinen, Olli-Pekka; Kahru, Anne","Toxicity of two types of silver nanoparticles to aquatic crustaceans Daphnia magna and Thamnocephalus platyurus","ENVIRONMENTAL SCIENCE AND POLLUTION RESEARCH","20","5","2013","111"
"Ag","spherical","polyvinylpyrrolidone (PVP)","80","nm","99.9"," ","196 nm, mode 113 nm at 1000 µM; 310 nm, mode 270 nm at 10 µM","nm","1-5% at 1000 µM; 2-25% at 10 µM","-24.1","mV","fish","Danio rerio","0.01M 3-morpholino propane sulfonic acid buffer (pH 7.0) in a reconstituted medium consisting of 1.36mM Ca(NO3)2, 0.73mM Mg(NO3)2, 1.19mM NaNO3, and 0.20mM KNO3"," ","EC50","96","h","1.36","µM","Wang, Zhuang; Chen, Jingwen; Li, Xuehua; Shao, Jianping; Peijnenburg, Willie J. G. M.","Aquatic toxicity of nanosilver colloids to different trophic organisms: Contributions of particles and free silver ion","ENVIRONMENTAL TOXICOLOGY AND CHEMISTRY","31","10","2012","112"
"Ag"," ","protein","12.5","nm"," "," ","50.7","nm"," ","-16.5","mV","crustacean","Daphnia magna","river water, conductivity 560 µS/cm, DOC 15.3 mg C/L, pH 8.3","dark","LC50","24","h","132","µg Ag/L","Blinova, Irina; Niskanen, Jukka; Kajankari, Paula; Kanarbik, Liina; Kaekinen, Aleksandr; Tenhu, Heikki; Penttinen, Olli-Pekka; Kahru, Anne","Toxicity of two types of silver nanoparticles to aquatic crustaceans Daphnia magna and Thamnocephalus platyurus","ENVIRONMENTAL SCIENCE AND POLLUTION RESEARCH","20","5","2013","113"
"Ag"," ","alkane","7.5","nm"," "," ","215","nm","The average percentage recovery of Ag was 91%"," ","mV","crustacean","Daphnia magna","ASTM (American Society for Testing and Materials) moderated hard media with seaweed extract and food","16-h/8-h light/dark cycle","EC50","21","days","1","µg/L","Ribeiro, Fabianne; Gallego-Urrea, Julian Alberto; Jurkschat, Kerstin; Crossley, Alison; Hassellov, Martin; Taylor, Cameron; Soares, Amadeu M. V. M.; Loureiro, Susana","Silver nanoparticles and silver nitrate induce high toxicity to Pseudokirchneriella subcapitata, Daphnia magna and Danio rerio","SCIENCE OF THE TOTAL ENVIRONMENT","466","","2014","114"
"Ag"," ","protein","12.5","nm","coating 30%"," ","50.7","nm"," ","-16.5","mV","crustacean","Daphnia magna","river water, conductivity 560 µS/cm, DOC 15.3 mg C/L, pH 8.3","dark","EC50","48","h","44","µg Ag/L","Blinova, Irina; Niskanen, Jukka; Kajankari, Paula; Kanarbik, Liina; Kaekinen, Aleksandr; Tenhu, Heikki; Penttinen, Olli-Pekka; Kahru, Anne","Toxicity of two types of silver nanoparticles to aquatic crustaceans Daphnia magna and Thamnocephalus platyurus","ENVIRONMENTAL SCIENCE AND POLLUTION RESEARCH","20","5","2013","115"
"Ag"," ","protein","12.5","nm"," "," ","50.7","nm"," ","-16.1","mV","crustacean","Daphnia magna","river water, conductivity 421 µS/cm, DOC 35 mg C/L, pH 7.45","dark","LC50","24","h","109","µg Ag/L","Blinova, Irina; Niskanen, Jukka; Kajankari, Paula; Kanarbik, Liina; Kaekinen, Aleksandr; Tenhu, Heikki; Penttinen, Olli-Pekka; Kahru, Anne","Toxicity of two types of silver nanoparticles to aquatic crustaceans Daphnia magna and Thamnocephalus platyurus","ENVIRONMENTAL SCIENCE AND POLLUTION RESEARCH","20","5","2013","116"
"Ag"," ","alkane","7.5","nm"," "," ","215","nm","The average percentage recovery of Ag was 91%"," ","mV","crustacean","Daphnia magna","ASTM (American Society for Testing and Materials) with fixed concentration of 5 × 105 cells/mL of the microalgae P. subcapitata","dark","EC50","24","h","13.64","µg/L","Ribeiro, Fabianne; Gallego-Urrea, Julian Alberto; Jurkschat, Kerstin; Crossley, Alison; Hassellov, Martin; Taylor, Cameron; Soares, Amadeu M. V. M.; Loureiro, Susana","Silver nanoparticles and silver nitrate induce high toxicity to Pseudokirchneriella subcapitata, Daphnia magna and Danio rerio","SCIENCE OF THE TOTAL ENVIRONMENT","466","","2014","117"
"Ag"," ","uncoated, Polyoxyethylene Glycerol Trioleate, Polyoxyethylene (20) Sorbitan mono-Laurat (Tween 20)","15","nm"," "," ","140","nm"," "," ","mV","bacteria","Pseudomonas putida BS566::luxCDABE","Luria Bertani laboratory rich medium (10.0 g/L of tryptone, 5.0 g/L of yeast extract, 5.0 g/L of NaCl, pH 7)","dark","IC50","0","min","62.8","mg/L","Mallevre, Florian; Fernandes, Teresa F.; Aspray, Thomas J.","Silver, zinc oxide and titanium dioxide nanoparticle ecotoxicity to bioluminescent Pseudomonas putida in laboratory medium and artificial wastewater","ENVIRONMENTAL POLLUTION","195","","2014","118"
"Ag"," ","citrate","35  (TEM 114.0 ± 65 )","nm"," ","40"," ","nm","0.1-2% at 50 µg Ag/L in 72 h"," ","mV","crustacean","Daphnia magna","embryo culture water (0.60 mg of marine salts [Tropic Marin] per litre of deionised water)"," ","LC50","48","h","5000"," µg/L","Osborne, Olivia J.; Johnston, Blair D.; Moger, Julian; Balousha, Mohammed; Lead, Jamie R.; Kudoh, Tetsuhiro; Tyler, Charles R.","Effects of particle size and coating on nanoscale Ag and TiO2 exposure in zebrafish (Danio rerio) embryos","NANOTOXICOLOGY","7","8","2013","119"
"Ag"," ","protein","12.5","nm"," "," ","50.7","nm"," ","-16.5","mV","crustacean","Daphnia magna","lake water, conductivity 143 µS/cm, DOC 22 mg C/L, pH 7.6","dark","LC50","24","h","185","µg Ag/L","Blinova, Irina; Niskanen, Jukka; Kajankari, Paula; Kanarbik, Liina; Kaekinen, Aleksandr; Tenhu, Heikki; Penttinen, Olli-Pekka; Kahru, Anne","Toxicity of two types of silver nanoparticles to aquatic crustaceans Daphnia magna and Thamnocephalus platyurus","ENVIRONMENTAL SCIENCE AND POLLUTION RESEARCH","20","5","2013","120"
"Ag"," ","PVP","8.4","nm","coating 71%"," ","105.7","nm"," ","-4.86","mV","crustacean","Daphnia magna","river water, conductivity 560 µS/cm, DOC 15.3 mg C/L, pH 8.3","dark","EC50","48","h","55.5","µg Ag/L","Blinova, Irina; Niskanen, Jukka; Kajankari, Paula; Kanarbik, Liina; Kaekinen, Aleksandr; Tenhu, Heikki; Penttinen, Olli-Pekka; Kahru, Anne","Toxicity of two types of silver nanoparticles to aquatic crustaceans Daphnia magna and Thamnocephalus platyurus","ENVIRONMENTAL SCIENCE AND POLLUTION RESEARCH","20","5","2013","121"
"Ag"," ","uncoated, Polyoxyethylene Glycerol Trioleate, Polyoxyethylene (20) Sorbitan mono-Laurat (Tween 20)","15","nm"," "," ","140","nm"," "," ","mV","bacteria","Pseudomonas putida BS566::luxCDABE","Luria Bertani laboratory rich medium (10.0 g/L of tryptone, 5.0 g/L of yeast extract, 5.0 g/L of NaCl, pH 7)","dark","IC50","15","min","9.3","mg/L","Mallevre, Florian; Fernandes, Teresa F.; Aspray, Thomas J.","Silver, zinc oxide and titanium dioxide nanoparticle ecotoxicity to bioluminescent Pseudomonas putida in laboratory medium and artificial wastewater","ENVIRONMENTAL POLLUTION","195","","2014","122"
"Ag","spherical","citrate","7.32","nm","99.98"," "," ","nm"," "," ","mV","crustacean","Daphnia magna","fully aerated M4 medium; pH 7.81 ± 0.13, dissolved oxygen 7.44 ± 0.19 mg/L","16-h/8-h light/dark cycle","EC50","48","h","0.004","mg/L","Asghari, Saba; Johari, Seyed Ali; Lee, Ji Hyun; Kim, Yong Seok; Jeon, Yong Bae; Choi, Hyun Jung; Moon, Min Chaul; Yu, Il Je","Toxicity of various silver nanoparticles compared to silver ions in Daphnia magna","JOURNAL OF NANOBIOTECHNOLOGY","10","","2012","123"
"Ag"," ","PVP","8.4","nm"," "," ","105.7","nm"," ","-4.86","mV","crustacean","Daphnia magna","moderately hard artificial fresh water (US EPA 2005), conductivity 665 µS/cm, DOC 0 mg C/L, pH 7.8-8.0","dark","LC50","24","h","20","µg Ag/L","Blinova, Irina; Niskanen, Jukka; Kajankari, Paula; Kanarbik, Liina; Kaekinen, Aleksandr; Tenhu, Heikki; Penttinen, Olli-Pekka; Kahru, Anne","Toxicity of two types of silver nanoparticles to aquatic crustaceans Daphnia magna and Thamnocephalus platyurus","ENVIRONMENTAL SCIENCE AND POLLUTION RESEARCH","20","5","2013","124"
"Ag","wire","PVP","30","nm"," "," "," ","nm","no Ag+ release detected","-18","mV","crustacean","Daphnia magna","nutritive COMBO media (concentration, mg/L): CaCl2•2H2O 55, MgSO4•7H2O 55.5, K2HPO4 4.36, NaNO3 42.5, NaHCO3 50.5, Na2SiO3•9H2O, 14.2 H3BO3 12, pH 7.4-7.8","16-h/8-h light/dark cycle","LC50","24","h","421"," µg/L","Scanlan, Leona D.; Reed, Robert B.; Loguinov, Alexandre V.; Antczak, Philipp; Tagmount, Abderrahmane; Aloni, Shaul; Nowinski, Daniel Thomas; Luong, Pauline; Tran, Christine; Karunaratne, Nadeeka; Don Pham; Lin, Xin Xin; Falciani, Francesco; Higgins, Christopher P.; Ranville, James F.; Vulpe, Chris D.; Gilbert, Benjamin","Silver Nanowire Exposure Results in Internalization and Toxicity to Daphnia magna","ACS NANO","7","12","2013","125"
"Ag","spherical"," ","6.47  (65.14% 1-13 ; max 129 )","nm"," "," "," ","nm"," "," ","mV","crustacean","Daphnia magna","fully aerated M4 medium; pH 7.81 ± 0.13, dissolved oxygen 7.44 ± 0.19 mg/L","16-h/8-h light/dark cycle","EC50","48","h","0.002","mg/L","Asghari, Saba; Johari, Seyed Ali; Lee, Ji Hyun; Kim, Yong Seok; Jeon, Yong Bae; Choi, Hyun Jung; Moon, Min Chaul; Yu, Il Je","Toxicity of various silver nanoparticles compared to silver ions in Daphnia magna","JOURNAL OF NANOBIOTECHNOLOGY","10","","2012","126"
"Ag","wire","PVP","65","nm"," "," "," ","nm","no Ag+ release detected"," ","mV","crustacean","Daphnia magna","nutritive COMBO media (concentration, mg/L): CaCl2•2H2O 55, MgSO4•7H2O 55.5, K2HPO4 4.36, NaNO3 42.5, NaHCO3 50.5, Na2SiO3•9H2O, 14.2 H3BO3 12, pH 7.4-7.8","16-h/8-h light/dark cycle","LC50","24","h","233.9"," µg/L","Scanlan, Leona D.; Reed, Robert B.; Loguinov, Alexandre V.; Antczak, Philipp; Tagmount, Abderrahmane; Aloni, Shaul; Nowinski, Daniel Thomas; Luong, Pauline; Tran, Christine; Karunaratne, Nadeeka; Don Pham; Lin, Xin Xin; Falciani, Francesco; Higgins, Christopher P.; Ranville, James F.; Vulpe, Chris D.; Gilbert, Benjamin","Silver Nanowire Exposure Results in Internalization and Toxicity to Daphnia magna","ACS NANO","7","12","2013","127"
"Ag"," ","uncoated, Polyoxyethylene Glycerol Trioleate, Polyoxyethylene (20) Sorbitan mono-Laurat (Tween 20)","15","nm"," "," ","140","nm"," "," ","mV","bacteria","Pseudomonas putida BS566::luxCDABE","Luria Bertani laboratory rich medium (10.0 g/L of tryptone, 5.0 g/L of yeast extract, 5.0 g/L of NaCl, pH 7)","dark","IC50","30","min","4.8","mg/L","Mallevre, Florian; Fernandes, Teresa F.; Aspray, Thomas J.","Silver, zinc oxide and titanium dioxide nanoparticle ecotoxicity to bioluminescent Pseudomonas putida in laboratory medium and artificial wastewater","ENVIRONMENTAL POLLUTION","195","","2014","128"
"Ag"," ","PVP","8.4","nm"," "," ","105.7","nm"," ","-4.86","mV","crustacean","Daphnia magna","river water, conductivity 560 µS/cm, DOC 15.3 mg C/L, pH 8.3","dark","LC50","24","h","55.5","µg Ag/L","Blinova, Irina; Niskanen, Jukka; Kajankari, Paula; Kanarbik, Liina; Kaekinen, Aleksandr; Tenhu, Heikki; Penttinen, Olli-Pekka; Kahru, Anne","Toxicity of two types of silver nanoparticles to aquatic crustaceans Daphnia magna and Thamnocephalus platyurus","ENVIRONMENTAL SCIENCE AND POLLUTION RESEARCH","20","5","2013","129"
"Ag"," ","uncoated, Polyoxyethylene Glycerol Trioleate, Polyoxyethylene (20) Sorbitan mono-Laurat (Tween 20)","15","nm"," "," ","140","nm"," "," ","mV","bacteria","Pseudomonas putida BS566::luxCDABE","Luria Bertani laboratory rich medium (10.0 g/L of tryptone, 5.0 g/L of yeast extract, 5.0 g/L of NaCl, pH 7)","dark","IC50","60","min","3.8","mg/L","Mallevre, Florian; Fernandes, Teresa F.; Aspray, Thomas J.","Silver, zinc oxide and titanium dioxide nanoparticle ecotoxicity to bioluminescent Pseudomonas putida in laboratory medium and artificial wastewater","ENVIRONMENTAL POLLUTION","195","","2014","130"
"Ag","spherical"," ","17.97  (85.97% 1-45 ; max 161 )","nm","99"," ","70.31% 25-100 nm; most of the others 100-250 nm","nm"," "," ","mV","crustacean","Daphnia magna","fully aerated M4 medium; pH 7.81 ± 0.13, dissolved oxygen 7.44 ± 0.19 mg/L","16-h/8-h light/dark cycle","EC50","48","h","0.187","mg/L","Asghari, Saba; Johari, Seyed Ali; Lee, Ji Hyun; Kim, Yong Seok; Jeon, Yong Bae; Choi, Hyun Jung; Moon, Min Chaul; Yu, Il Je","Toxicity of various silver nanoparticles compared to silver ions in Daphnia magna","JOURNAL OF NANOBIOTECHNOLOGY","10","","2012","131"
"Ag"," ","PVP","8.4","nm"," "," ","105.7","nm"," ","-4.86","mV","crustacean","Daphnia magna","lake water, conductivity 439 µS/cm, DOC 11.8 mg C/L, pH 8.3","dark","LC50","24","h","73.3","µg Ag/L","Blinova, Irina; Niskanen, Jukka; Kajankari, Paula; Kanarbik, Liina; Kaekinen, Aleksandr; Tenhu, Heikki; Penttinen, Olli-Pekka; Kahru, Anne","Toxicity of two types of silver nanoparticles to aquatic crustaceans Daphnia magna and Thamnocephalus platyurus","ENVIRONMENTAL SCIENCE AND POLLUTION RESEARCH","20","5","2013","132"
"Ag"," ","PVP","8.4","nm"," "," ","105.7","nm"," ","-4.86","mV","crustacean","Daphnia magna","lake water, conductivity 143 µS/cm, DOC 22 mg C/L, pH 7.6","dark","LC50","24","h","176","µg Ag/L","Blinova, Irina; Niskanen, Jukka; Kajankari, Paula; Kanarbik, Liina; Kaekinen, Aleksandr; Tenhu, Heikki; Penttinen, Olli-Pekka; Kahru, Anne","Toxicity of two types of silver nanoparticles to aquatic crustaceans Daphnia magna and Thamnocephalus platyurus","ENVIRONMENTAL SCIENCE AND POLLUTION RESEARCH","20","5","2013","133"
"Ag","wire","Al-doped SiO2","30","nm"," "," "," ","nm","10 µg/L at 111 µM","-32","mV","crustacean","Daphnia magna","nutritive COMBO media (concentration, mg/L): CaCl2•2H2O 55, MgSO4•7H2O 55.5, K2HPO4 4.36, NaNO3 42.5, NaHCO3 50.5, Na2SiO3•9H2O, 14.2 H3BO3 12, pH 7.4-7.8","16-h/8-h light/dark cycle","LC50","24","h","155"," µg/L","Scanlan, Leona D.; Reed, Robert B.; Loguinov, Alexandre V.; Antczak, Philipp; Tagmount, Abderrahmane; Aloni, Shaul; Nowinski, Daniel Thomas; Luong, Pauline; Tran, Christine; Karunaratne, Nadeeka; Don Pham; Lin, Xin Xin; Falciani, Francesco; Higgins, Christopher P.; Ranville, James F.; Vulpe, Chris D.; Gilbert, Benjamin","Silver Nanowire Exposure Results in Internalization and Toxicity to Daphnia magna","ACS NANO","7","12","2013","134"
"Ag","wire","Al-doped SiO2","65","nm"," "," "," ","nm","no Ag+ release detected"," ","mV","crustacean","Daphnia magna","nutritive COMBO media (concentration, mg/L): CaCl2•2H2O 55, MgSO4•7H2O 55.5, K2HPO4 4.36, NaNO3 42.5, NaHCO3 50.5, Na2SiO3•9H2O, 14.2 H3BO3 12, pH 7.4-7.8","16-h/8-h light/dark cycle","LC50","24","h","522"," µg/L","Scanlan, Leona D.; Reed, Robert B.; Loguinov, Alexandre V.; Antczak, Philipp; Tagmount, Abderrahmane; Aloni, Shaul; Nowinski, Daniel Thomas; Luong, Pauline; Tran, Christine; Karunaratne, Nadeeka; Don Pham; Lin, Xin Xin; Falciani, Francesco; Higgins, Christopher P.; Ranville, James F.; Vulpe, Chris D.; Gilbert, Benjamin","Silver Nanowire Exposure Results in Internalization and Toxicity to Daphnia magna","ACS NANO","7","12","2013","135"
"Ag"," ","uncoated, Polyoxyethylene Glycerol Trioleate, Polyoxyethylene (20) Sorbitan mono-Laurat (Tween 20)","15","nm"," "," ","140","nm"," "," ","mV","bacteria","Pseudomonas putida BS566::luxCDABE","Luria Bertani laboratory rich medium (10.0 g/L of tryptone, 5.0 g/L of yeast extract, 5.0 g/L of NaCl, pH 7)","dark","IC50","90","min","4","mg/L","Mallevre, Florian; Fernandes, Teresa F.; Aspray, Thomas J.","Silver, zinc oxide and titanium dioxide nanoparticle ecotoxicity to bioluminescent Pseudomonas putida in laboratory medium and artificial wastewater","ENVIRONMENTAL POLLUTION","195","","2014","136"
