Repository: BrandNewJimZhang/buaa-nanotox-database

File: original_dataset.csv (part 2 of 9)
Chemical Name,shape,coating,diameter mean,diameter Units,Chemical Purity Mean,surface (m2/g),size mean,Size Units,Dissolution,zp mean,zp Units,Species group,Species Scientific Name,media type,illumination,Endpoint,Duration,Observed Duration Units,Toxicity Conc Mean,Toxicity Conc Units,authors,title,journal,vol,issue,year
Ag, ,"uncoated, Polyoxyethylene Glycerol Trioleate, Polyoxyethylene (20) Sorbitan
mono-Laurat (Tween 20)",15,nm, , ,140,nm, , ,mV,bacteria,Pseudomonas putida BS566::luxCDABE,"Luria Bertani laboratory rich medium (10.0 g/L of tryptone, 5.0 g/L of yeast extract, 5.0 g/L of NaCl, pH 7)",dark,IC50,15,min,9.3,mg/L,"Mallevre, Florian; Fernandes, Teresa F.; Aspray, Thomas J.","Silver, zinc oxide and titanium dioxide nanoparticle ecotoxicity to bioluminescent Pseudomonas putida in laboratory medium and artificial wastewater",ENVIRONMENTAL POLLUTION,195,,2014
Ag, ,"uncoated, Polyoxyethylene Glycerol Trioleate, Polyoxyethylene (20) Sorbitan
mono-Laurat (Tween 20)",15,nm, , ,140,nm, , ,mV,bacteria,Pseudomonas putida BS566::luxCDABE,"Luria Bertani laboratory rich medium (10.0 g/L of tryptone, 5.0 g/L of yeast extract, 5.0 g/L of NaCl, pH 7)",dark,IC50,30,min,4.8,mg/L,"Mallevre, Florian; Fernandes, Teresa F.; Aspray, Thomas J.","Silver, zinc oxide and titanium dioxide nanoparticle ecotoxicity to bioluminescent Pseudomonas putida in laboratory medium and artificial wastewater",ENVIRONMENTAL POLLUTION,195,,2014
Ag, ,"uncoated, Polyoxyethylene Glycerol Trioleate, Polyoxyethylene (20) Sorbitan
mono-Laurat (Tween 20)",15,nm, , ,140,nm, , ,mV,bacteria,Pseudomonas putida BS566::luxCDABE,"Luria Bertani laboratory rich medium (10.0 g/L of tryptone, 5.0 g/L of yeast extract, 5.0 g/L of NaCl, pH 7)",dark,IC50,60,min,3.8,mg/L,"Mallevre, Florian; Fernandes, Teresa F.; Aspray, Thomas J.","Silver, zinc oxide and titanium dioxide nanoparticle ecotoxicity to bioluminescent Pseudomonas putida in laboratory medium and artificial wastewater",ENVIRONMENTAL POLLUTION,195,,2014
Ag, ,"uncoated, Polyoxyethylene Glycerol Trioleate, Polyoxyethylene (20) Sorbitan
mono-Laurat (Tween 20)",15,nm, , ,140,nm, , ,mV,bacteria,Pseudomonas putida BS566::luxCDABE,"Luria Bertani laboratory rich medium (10.0 g/L of tryptone, 5.0 g/L of yeast extract, 5.0 g/L of NaCl, pH 7)",dark,IC50,90,min,4,mg/L,"Mallevre, Florian; Fernandes, Teresa F.; Aspray, Thomas J.","Silver, zinc oxide and titanium dioxide nanoparticle ecotoxicity to bioluminescent Pseudomonas putida in laboratory medium and artificial wastewater",ENVIRONMENTAL POLLUTION,195,,2014
Ag, ,"uncoated, Polyoxyethylene Glycerol Trioleate, Polyoxyethylene (20) Sorbitan
mono-Laurat (Tween 20)",15,nm, , ,140,nm, , ,mV,bacteria,Pseudomonas putida BS566::luxCDABE,"Luria Bertani laboratory rich medium (10.0 g/L of tryptone, 5.0 g/L of yeast extract, 5.0 g/L of NaCl, pH 7)",dark,IC50,120,min,4,mg/L,"Mallevre, Florian; Fernandes, Teresa F.; Aspray, Thomas J.","Silver, zinc oxide and titanium dioxide nanoparticle ecotoxicity to bioluminescent Pseudomonas putida in laboratory medium and artificial wastewater",ENVIRONMENTAL POLLUTION,195,,2014
Ag, ,no,35,nm, , ,35,nm, , ,mV,crustacean,Daphnia magna,"reconstituted hard water, food added ", ,EC50,96,h,0.1,mg/L,"Gaiser, Birgit K.; Biswas, Anamika; Rosenkranz, Philipp; Jepson, Mark A.; Lead, Jamie R.; Stone, Vicki; Tyler, Charles R.; Fernandes, Teresa F.",Effects of silver and cerium dioxide micro- and nano-sized particles on Daphnia magna,JOURNAL OF ENVIRONMENTAL MONITORING,13,5,2011
Ag, ,no,35,nm, , ,588,nm,< 1%, ,mV,crustacean,Daphnia magna,"reconstituted hard water, food added ", ,EC50,21,days,0.05,mg/L,"Gaiser, Birgit K.; Biswas, Anamika; Rosenkranz, Philipp; Jepson, Mark A.; Lead, Jamie R.; Stone, Vicki; Tyler, Charles R.; Fernandes, Teresa F.",Effects of silver and cerium dioxide micro- and nano-sized particles on Daphnia magna,JOURNAL OF ENVIRONMENTAL MONITORING,13,5,2011
Ag, , ,15,nm,"consist of Ag3O, Ag4H and titanium oxide", , ,nm, , ,mV,fish,Danio rerio,"city water, which was allowed to stand for 24 hours to evaporate the chlorine", ,EC45-50,72,h,20,ppt,"Yeo, Min-Kyeong; Kang, Misook",Effects of nanometer sized silver materials on biological toxicity during zebrafish embryogenesis,BULLETIN OF THE KOREAN CHEMICAL SOCIETY,29,6,2008
Ag, ,no,29.2,nm, , ,33.8,nm, ,-39.2,mV,bacteria,Photobacterium phosphoreum,"Microtox® system from Microbics Corporation, pH 7, C(NaCl) 22%",Microtox® system from Microbics Corporation,EC50,"5 , 15 ",min,45,mg/L,"Barrena, Raquel; Casals, Eudald; Colon, Joan; Font, Xavier; Sanchez, Antoni; Puntes, Victor",Evaluation of the ecotoxicity of model nanoparticles,CHEMOSPHERE,75,7,2009
Ag, , ,1.3,nm, , , ,nm, , ,mV,plant,"ryegrass (Lolium perenne L., cv. Tove)",aqueous suspensions with 0.1% (v/v) of the surfactant Tween 20,dark,EC50,5,days,20,mg/L,"El-Temsah, Yehia Sayed; Joner, Erik J.",Impact of Fe and Ag nanoparticles on seed germination and differences in bioavailability during exposure in aqueous suspension and soil,ENVIRONMENTAL TOXICOLOGY,27,1,2012
Ag, ,noncoated,100,nm,99.5,5, ,nm,"0.2 mg/L at 10 mg/L
0.35 mg/L at 15 mg/L
0.4 mg/L at 20 mg/L", ,mV,plant,tomato (Lycopersicum esculentum),deionized water,dark,EC50,4,days,15,mg/L,"Ravindran, Aswathy; Prathna, T. C.; Verma, Vinod Kumar; Chandrasekaran, N.; Mukherjee, Amitava",Bovine serum albumin mediated decrease in silver nanoparticle phytotoxicity: root elongation and seed germination assay,TOXICOLOGICAL AND ENVIRONMENTAL CHEMISTRY,94,1,2012
Ag, , ,100,nm, , ,1428,nm,"analysed, value not given",-24.8,mV,crustacean,Daphnia magna,"moderately hard reconstituted water (96 mg/L NaHCO3, 60 mg/L CaSO4·2H2O,
60 mg/L MgSO4, 4 mg/L KCl; pH 7.6, according to the US EPA)",16-h/8-h light/dark cycle,EC50,24,h,5,µg Ag/L,"Jo, Hun Je; Choi, Jae Woo; Lee, Sang Hyup; Hong, Seok Won",Acute toxicity of Ag and CuO nanoparticle suspensions against Daphnia magna: The importance of their dissolved fraction varying with preparation methods,JOURNAL OF HAZARDOUS MATERIALS,227,,2012
Ag, , ,100,nm, , ,865.4,nm,"analysed, value not given",-25.7,mV,crustacean,Daphnia magna,"moderately hard reconstituted water (96 mg/L NaHCO3, 60 mg/L CaSO4·2H2O,
60 mg/L MgSO4, 4 mg/L KCl; pH 7.6, according to the US EPA)",16-h/8-h light/dark cycle,EC50,24,h,2.8,µg Ag/L,"Jo, Hun Je; Choi, Jae Woo; Lee, Sang Hyup; Hong, Seok Won",Acute toxicity of Ag and CuO nanoparticle suspensions against Daphnia magna: The importance of their dissolved fraction varying with preparation methods,JOURNAL OF HAZARDOUS MATERIALS,227,,2012
Ag, , ,100,nm, , ,616.6,nm,"analysed, value not given",-26.6,mV,crustacean,Daphnia magna,"moderately hard reconstituted water (96 mg/L NaHCO3, 60 mg/L CaSO4·2H2O,
60 mg/L MgSO4, 4 mg/L KCl; pH 7.6, according to the US EPA)",16-h/8-h light/dark cycle,EC50,24,h,2.1,µg Ag/L,"Jo, Hun Je; Choi, Jae Woo; Lee, Sang Hyup; Hong, Seok Won",Acute toxicity of Ag and CuO nanoparticle suspensions against Daphnia magna: The importance of their dissolved fraction varying with preparation methods,JOURNAL OF HAZARDOUS MATERIALS,227,,2012
Ag, , ,100,nm, , ,147.7,nm,"analysed, value not given",-33,mV,crustacean,Daphnia magna,"moderately hard reconstituted water (96 mg/L NaHCO3, 60 mg/L CaSO4·2H2O,
60 mg/L MgSO4, 4 mg/L KCl; pH 7.6, according to the US EPA)",16-h/8-h light/dark cycle,EC50,24,h,3.9,µg Ag/L,"Jo, Hun Je; Choi, Jae Woo; Lee, Sang Hyup; Hong, Seok Won",Acute toxicity of Ag and CuO nanoparticle suspensions against Daphnia magna: The importance of their dissolved fraction varying with preparation methods,JOURNAL OF HAZARDOUS MATERIALS,227,,2012
Ag, , ,100,nm, , ,168.9,nm,"analysed, value not given",-34.6,mV,crustacean,Daphnia magna,"moderately hard reconstituted water (96 mg/L NaHCO3, 60 mg/L CaSO4·2H2O,
60 mg/L MgSO4, 4 mg/L KCl; pH 7.6, according to the US EPA)",16-h/8-h light/dark cycle,EC50,24,h,3.3,µg Ag/L,"Jo, Hun Je; Choi, Jae Woo; Lee, Sang Hyup; Hong, Seok Won",Acute toxicity of Ag and CuO nanoparticle suspensions against Daphnia magna: The importance of their dissolved fraction varying with preparation methods,JOURNAL OF HAZARDOUS MATERIALS,227,,2012
Ag, , ,100,nm, , ,173.9,nm,"analysed, value not given",-31.8,mV,crustacean,Daphnia magna,"moderately hard reconstituted water (96 mg/L NaHCO3, 60 mg/L CaSO4·2H2O,
60 mg/L MgSO4, 4 mg/L KCl; pH 7.6, according to the US EPA)",16-h/8-h light/dark cycle,EC50,24,h,2.7,µg Ag/L,"Jo, Hun Je; Choi, Jae Woo; Lee, Sang Hyup; Hong, Seok Won",Acute toxicity of Ag and CuO nanoparticle suspensions against Daphnia magna: The importance of their dissolved fraction varying with preparation methods,JOURNAL OF HAZARDOUS MATERIALS,227,,2012
Ag, , ,100,nm, , ,616.6,nm,"analysed, value not given",-26.6,mV,crustacean,Daphnia magna,"moderately hard reconstituted water (96 mg/L NaHCO3, 60 mg/L CaSO4·2H2O,
60 mg/L MgSO4, 4 mg/L KCl; pH 7.6, according to the US EPA)",16-h/8-h light/dark cycle,EC50,24,h,2.9,µg Ag/L,"Jo, Hun Je; Choi, Jae Woo; Lee, Sang Hyup; Hong, Seok Won",Acute toxicity of Ag and CuO nanoparticle suspensions against Daphnia magna: The importance of their dissolved fraction varying with preparation methods,JOURNAL OF HAZARDOUS MATERIALS,227,,2012
Ag, , ,100,nm, , ,168.9,nm,"analysed, value not given",-34.6,mV,crustacean,Daphnia magna,"moderately hard reconstituted water (96 mg/L NaHCO3, 60 mg/L CaSO4·2H2O,
60 mg/L MgSO4, 4 mg/L KCl; pH 7.6, according to the US EPA)",16-h/8-h light/dark cycle,EC50,24,h,3.1,µg Ag/L,"Jo, Hun Je; Choi, Jae Woo; Lee, Sang Hyup; Hong, Seok Won",Acute toxicity of Ag and CuO nanoparticle suspensions against Daphnia magna: The importance of their dissolved fraction varying with preparation methods,JOURNAL OF HAZARDOUS MATERIALS,227,,2012
Ag, , ,100,nm, , ,616.6,nm,"analysed, value not given",-26.6,mV,crustacean,Daphnia magna,"moderately hard reconstituted water (96 mg/L NaHCO3, 60 mg/L CaSO4·2H2O,
60 mg/L MgSO4, 4 mg/L KCl; pH 7.6, according to the US EPA)",16-h/8-h light/dark cycle,EC50,24,h,3,µg Ag/L,"Jo, Hun Je; Choi, Jae Woo; Lee, Sang Hyup; Hong, Seok Won",Acute toxicity of Ag and CuO nanoparticle suspensions against Daphnia magna: The importance of their dissolved fraction varying with preparation methods,JOURNAL OF HAZARDOUS MATERIALS,227,,2012
Ag, , ,100,nm, , ,168.9,nm,"analysed, value not given",-34.6,mV,crustacean,Daphnia magna,"moderately hard reconstituted water (96 mg/L NaHCO3, 60 mg/L CaSO4·2H2O,
60 mg/L MgSO4, 4 mg/L KCl; pH 7.6, according to the US EPA)",16-h/8-h light/dark cycle,EC50,24,h,2.7,µg Ag/L,"Jo, Hun Je; Choi, Jae Woo; Lee, Sang Hyup; Hong, Seok Won",Acute toxicity of Ag and CuO nanoparticle suspensions against Daphnia magna: The importance of their dissolved fraction varying with preparation methods,JOURNAL OF HAZARDOUS MATERIALS,227,,2012
Ag, , ,150,nm, , ,3411,nm,"analysed, value not given",-25.7,mV,crustacean,Daphnia magna,"moderately hard reconstituted water (96 mg/L NaHCO3, 60 mg/L CaSO4·2H2O,
60 mg/L MgSO4, 4 mg/L KCl; pH 7.6, according to the US EPA)",16-h/8-h light/dark cycle,EC50,24,h,1404.6,µg/L,"Jo, Hun Je; Choi, Jae Woo; Lee, Sang Hyup; Hong, Seok Won",Acute toxicity of Ag and CuO nanoparticle suspensions against Daphnia magna: The importance of their dissolved fraction varying with preparation methods,JOURNAL OF HAZARDOUS MATERIALS,227,,2012
Ag, , ,150,nm, , ,3411,nm,"analysed, value not given",-25.7,mV,crustacean,Daphnia magna,"moderately hard reconstituted water (96 mg/L NaHCO3, 60 mg/L CaSO4·2H2O,
60 mg/L MgSO4, 4 mg/L KCl; pH 7.6, according to the US EPA)",16-h/8-h light/dark cycle,EC50,24,h,2.7,µg Ag/L,"Jo, Hun Je; Choi, Jae Woo; Lee, Sang Hyup; Hong, Seok Won",Acute toxicity of Ag and CuO nanoparticle suspensions against Daphnia magna: The importance of their dissolved fraction varying with preparation methods,JOURNAL OF HAZARDOUS MATERIALS,227,,2012
Ag, , ,150,nm, , ,786,nm,"analysed, value not given",-28.3,mV,crustacean,Daphnia magna,"moderately hard reconstituted water (96 mg/L NaHCO3, 60 mg/L CaSO4·2H2O,
60 mg/L MgSO4, 4 mg/L KCl; pH 7.6, according to the US EPA)",16-h/8-h light/dark cycle,EC50,24,h,4.2,µg/L,"Jo, Hun Je; Choi, Jae Woo; Lee, Sang Hyup; Hong, Seok Won",Acute toxicity of Ag and CuO nanoparticle suspensions against Daphnia magna: The importance of their dissolved fraction varying with preparation methods,JOURNAL OF HAZARDOUS MATERIALS,227,,2012
Ag, , ,150,nm, , ,786,nm,"analysed, value not given",-28.3,mV,crustacean,Daphnia magna,"moderately hard reconstituted water (96 mg/L NaHCO3, 60 mg/L CaSO4·2H2O,
60 mg/L MgSO4, 4 mg/L KCl; pH 7.6, according to the US EPA)",16-h/8-h light/dark cycle,EC50,24,h,3,µg Ag/L,"Jo, Hun Je; Choi, Jae Woo; Lee, Sang Hyup; Hong, Seok Won",Acute toxicity of Ag and CuO nanoparticle suspensions against Daphnia magna: The importance of their dissolved fraction varying with preparation methods,JOURNAL OF HAZARDOUS MATERIALS,227,,2012
Ag,spherical,noncoated,35,nm, ,40,"mean 189 nm, mode 145 nm at 1000 µM; mean 225 nm, mode 210 nm at 10 µM",,"2-3% at 1000 µM;
2-12% at 10 µM","-23.2 ± 0.6 mV at 1000 µM;
-21.3 ± 0.3 mV at 10 µM",mV,crustacean,Daphnia magna,"0.01M 3-morpholino propane sulfonic acid buffer (pH 7.0) in a reconstituted medium consisting of 1.36mM Ca(NO3)2, 0.73mM Mg(NO3)2, 1.19mM NaNO3, and 0.20mM KNO3", ,EC50,48,h,0.28,µM,"Wang, Zhuang; Chen, Jingwen; Li, Xuehua; Shao, Jianping; Peijnenburg, Willie J. G. M.",Aquatic toxicity of nanosilver colloids to different trophic organisms: Contributions of particles and free silver ion,ENVIRONMENTAL TOXICOLOGY AND CHEMISTRY,31,10,2012
Ag,spherical,dispersant polyoxyethylene glycerol trioleate and polyoxyethylene (20) sorbitan monolaurate (Tween 20),15  (90% <20 ),nm, , ,"mean 115 nm, mode 95 nm at 1000 µM; mean 200 nm, mode 210 nm at 10 µM",,"5-11% at 1000 µM;
1-2% at 10 µM","-10.3 ± 1.0 mV at 1000 µM;
-13.9 ± 3.0 mV at 10 µM",mV,crustacean,Daphnia magna,"0.01M 3-morpholino propane sulfonic acid buffer (pH 7.0) in a reconstituted medium consisting of 1.36mM Ca(NO3)2, 0.73mM Mg(NO3)2, 1.19mM NaNO3, and 0.20mM KNO3", ,EC50,48,h,0.08,µM,"Wang, Zhuang; Chen, Jingwen; Li, Xuehua; Shao, Jianping; Peijnenburg, Willie J. G. M.",Aquatic toxicity of nanosilver colloids to different trophic organisms: Contributions of particles and free silver ion,ENVIRONMENTAL TOXICOLOGY AND CHEMISTRY,31,10,2012
Ag,spherical,polyvinylpyrrolidone (PVP),80,nm, , ,"mean 196 nm, mode 113 nm at 1000 µM;
mean 310 nm, mode 270 nm at 10 µM",,"1-5% at 1000 µM;
2-25% at 10 µM","-24.1 ± 1.2 mV at 1000 µM;
-20.6 ± 1.5 mV at 10 µM",mV,crustacean,Daphnia magna,"0.01M 3-morpholino propane sulfonic acid buffer (pH 7.0) in a reconstituted medium consisting of 1.36mM Ca(NO3)2, 0.73mM Mg(NO3)2, 1.19mM NaNO3, and 0.20mM KNO3", ,EC50,48,h,0.12,µM,"Wang, Zhuang; Chen, Jingwen; Li, Xuehua; Shao, Jianping; Peijnenburg, Willie J. G. M.",Aquatic toxicity of nanosilver colloids to different trophic organisms: Contributions of particles and free silver ion,ENVIRONMENTAL TOXICOLOGY AND CHEMISTRY,31,10,2012
Ag,spherical,polyvinylpyrrolidone (PVP),"7  (48% <5, 30% 5-10 )",nm, , ,76.4,nm, ,-39.17,mV,crustacean,Daphnia magna,"non-enriched natural seawater (ISO14669:1999), collected from 60 m depth at Solbergstrand, Norway, salinity 34‰",16-h/8-h light/dark cycle,EC50,24,h,30.8,µg/L,"Macken, Ailbhe; Byrne, Hugh J.; Thomas, Kevin V.",Effects of salinity on the toxicity of ionic silver and Ag-PVP nanoparticles to Tisbe battagliai and Ceramium tenuicorne,ECOTOXICOLOGY AND ENVIRONMENTAL SAFETY,86,,2012
Ag,spherical,polyvinylpyrrolidone (PVP),"7  (48% <5, 30% 5-10 )",nm, , ,76.4,nm, ,-39.17,mV,crustacean,Daphnia magna,"non-enriched natural seawater (ISO14669:1999), collected from 60 m depth at Solbergstrand, Norway, salinity 34‰",16-h/8-h light/dark cycle,EC50,48,h,7.9,µg/L,"Macken, Ailbhe; Byrne, Hugh J.; Thomas, Kevin V.",Effects of salinity on the toxicity of ionic silver and Ag-PVP nanoparticles to Tisbe battagliai and Ceramium tenuicorne,ECOTOXICOLOGY AND ENVIRONMENTAL SAFETY,86,,2012
Ag, ,4% (w/w) each of polyoxy-ethylene glycerol trioleate and polyoxyethylene sorbitan monolaurate (Tween-20),15,nm, , , ,nm,0.000001, ,mV,crustacean,Daphnia magna,"625g RefeSol 01A,a loamy, medium-acidic, and lightly humic sand (pH 5.67; Corg 0.93%, sand 71%, silt 24%, clay 5%), 55% WHC(max) 40g cow dung (air dried, ground, and moistened before application)",16-h/8-h light/dark cycle (~700 lux),EC50,56,days,114.5,mg/kg,"Schlich, Karsten; Klawonn, Thorsten; Terytze, Konstantin; Hund-Rinke, Kerstin",Effects of silver nanoparticles and silver nitrate in the earthworm reproduction test,ENVIRONMENTAL TOXICOLOGY AND CHEMISTRY,32,1,2013
Ag,spherical, ,50,nm, ,7.5,240,nm,~ 1%,-34.75,mV,crustacean,Daphnia magna,"Growth medium (202 mg/L KNO3, 50.3 mg/L KH2PO4, 27.8 mg/L K2HPO4, 17.4 mg/L K2SO4, 49.6 mg/L MgSO4*7H2O, 11.1 mg/L CaCl2, 6 mg/L FeSO4*7H2O, 5.72 mg/L H3BO3, 2.82 mg/L MnCl2*4H2O, 0.6 mg/L ZnSO4, 0.043 mg/L (NH4)Mo7O24*4H2O, 0.078 mg/L CuCl2*2H2O, 0.054 mg/L  CoCl2*6H2O. Ionic strength 4.25 10–3), pH 6.5","16-h/8-h light/dark cycle (100 µmol/m2/s, cool white fluorescent lamp Sylvania GRO-LUX F40/GS/WS)",EC50,7,days,9.36, mg/L,"Oukarroum, Abdallah; Barhoumi, Lotfi; Pirastru, Laura; Dewez, David",Silver nanoparticle toxicity effect on growth and cellular viability of the aquatic plant Lemna gibba,ENVIRONMENTAL TOXICOLOGY AND CHEMISTRY,32,4,2013
Ag, ,protein,12.5,nm, , ,50.7,nm, ,-16.1,mV,crustacean,Daphnia magna,"river water, conductivity 421 µS/cm, DOC 35 mg C/L, pH 7.45",dark,EC50,48,h,29.8,µg Ag/L,"Blinova, Irina; Niskanen, Jukka; Kajankari, Paula; Kanarbik, Liina; Kaekinen, Aleksandr; Tenhu, Heikki; Penttinen, Olli-Pekka; Kahru, Anne",Toxicity of two types of silver nanoparticles to aquatic crustaceans Daphnia magna and Thamnocephalus platyurus,ENVIRONMENTAL SCIENCE AND POLLUTION RESEARCH,20,5,2013
Ag, ,protein,12.5,nm, , ,50.7,nm, ,-16.5,mV,crustacean,Daphnia magna,"lake water, conductivity 439 µS/cm, DOC 11.8 mg C/L, pH 8.3",dark,EC50,48,h,55.5 ± 13.8 ,µg Ag/L,"Blinova, Irina; Niskanen, Jukka; Kajankari, Paula; Kanarbik, Liina; Kaekinen, Aleksandr; Tenhu, Heikki; Penttinen, Olli-Pekka; Kahru, Anne",Toxicity of two types of silver nanoparticles to aquatic crustaceans Daphnia magna and Thamnocephalus platyurus,ENVIRONMENTAL SCIENCE AND POLLUTION RESEARCH,20,5,2013
Ag, ,protein,12.5,nm, , ,50.7,nm, ,-16.5,mV,crustacean,Daphnia magna,"lake water, conductivity 143 µS/cm, DOC 22 mg C/L, pH 7.6",dark,EC50,48,h,37.6,µg Ag/L,"Blinova, Irina; Niskanen, Jukka; Kajankari, Paula; Kanarbik, Liina; Kaekinen, Aleksandr; Tenhu, Heikki; Penttinen, Olli-Pekka; Kahru, Anne",Toxicity of two types of silver nanoparticles to aquatic crustaceans Daphnia magna and Thamnocephalus platyurus,ENVIRONMENTAL SCIENCE AND POLLUTION RESEARCH,20,5,2013
Ag, ,protein,12.5,nm, , ,50.7,nm, ,-16.5,mV,crustacean,Daphnia magna,"lake water, conductivity 315 µS/cm, DOC 5.3 mg C/L, pH 7.1",dark,EC50,48,h,48.7,µg Ag/L,"Blinova, Irina; Niskanen, Jukka; Kajankari, Paula; Kanarbik, Liina; Kaekinen, Aleksandr; Tenhu, Heikki; Penttinen, Olli-Pekka; Kahru, Anne",Toxicity of two types of silver nanoparticles to aquatic crustaceans Daphnia magna and Thamnocephalus platyurus,ENVIRONMENTAL SCIENCE AND POLLUTION RESEARCH,20,5,2013
Ag, ,PVP,8.4,nm, , ,141.8,nm, ,-4.93,mV,crustacean,Daphnia magna,"river water, conductivity 421 µS/cm, DOC 35 mg C/L, pH 7.45",dark,EC50,48,h,28.7,µg Ag/L,"Blinova, Irina; Niskanen, Jukka; Kajankari, Paula; Kanarbik, Liina; Kaekinen, Aleksandr; Tenhu, Heikki; Penttinen, Olli-Pekka; Kahru, Anne",Toxicity of two types of silver nanoparticles to aquatic crustaceans Daphnia magna and Thamnocephalus platyurus,ENVIRONMENTAL SCIENCE AND POLLUTION RESEARCH,20,5,2013
Ag, ,PVP,8.4,nm, , ,105.7,nm, ,-4.86,mV,crustacean,Daphnia magna,"lake water, conductivity 439 µS/cm, DOC 11.8 mg C/L, pH 8.3",dark,EC50,48,h,51.1 ± 4.4 µg Ag/L,µg Ag/L,"Blinova, Irina; Niskanen, Jukka; Kajankari, Paula; Kanarbik, Liina; Kaekinen, Aleksandr; Tenhu, Heikki; Penttinen, Olli-Pekka; Kahru, Anne",Toxicity of two types of silver nanoparticles to aquatic crustaceans Daphnia magna and Thamnocephalus platyurus,ENVIRONMENTAL SCIENCE AND POLLUTION RESEARCH,20,5,2013
Ag, ,PVP,8.4,nm, , ,105.7,nm, ,-4.86,mV,crustacean,Daphnia magna,"lake water, conductivity 143 µS/cm, DOC 22 mg C/L, pH 7.6",dark,EC50,48,h,68.7 ± 28.4 µg Ag/L,µg Ag/L,"Blinova, Irina; Niskanen, Jukka; Kajankari, Paula; Kanarbik, Liina; Kaekinen, Aleksandr; Tenhu, Heikki; Penttinen, Olli-Pekka; Kahru, Anne",Toxicity of two types of silver nanoparticles to aquatic crustaceans Daphnia magna and Thamnocephalus platyurus,ENVIRONMENTAL SCIENCE AND POLLUTION RESEARCH,20,5,2013
Ag, ,PVP,8.4,nm, , ,105.7,nm, ,-4.86,mV,crustacean,Daphnia magna,"lake water, conductivity 315 µS/cm, DOC 5.3 mg C/L, pH 7.1",dark,EC50,48,h,47.2 ± 17.4 µg Ag/L,µg Ag/L,"Blinova, Irina; Niskanen, Jukka; Kajankari, Paula; Kanarbik, Liina; Kaekinen, Aleksandr; Tenhu, Heikki; Penttinen, Olli-Pekka; Kahru, Anne",Toxicity of two types of silver nanoparticles to aquatic crustaceans Daphnia magna and Thamnocephalus platyurus,ENVIRONMENTAL SCIENCE AND POLLUTION RESEARCH,20,5,2013
Ag, ,dispersant 0.2% Tween 20,20.2,nm, , , ,nm, , ,mV,crustacean,Daphnia magna,Evian mineral water containing [in mg/l] Ca: 80; Mg: 26; Na: 6.5; K: 1; Si: 15; CO3: 360; SO4: 12.6; Cl: 6.8 and NO3: 3.7, ,EC50,24,h,100,mg/L,"Lapied, Emmanuel; Moudilou, Elara; Exbrayat, Jean-Marie; Oughton, Deborah Helen; Joner, Erik Jautris",Silver nanoparticle exposure causes apoptotic response in the earthworm Lumbricus terrestris (Oligochaeta),NANOMEDICINE,5,6,2010
Ag, , ,100,nm, , ,55,nm,0.154 mg/L, ,mV,crustacean,Daphnia magna,"dechlorinated tap water and acid washed sand, fed with Tetramin fish food flakes",16-h/8-h light/dark cycle,EC50,25,days,1,mg/L,"Nair, Prakash M. Gopalakrishnan; Park, Sun Young; Lee, Si-Won; Choi, Jinhee","Differential expression of ribosomal protein gene, gonadotrophin releasing hormone gene and Balbiani ring protein gene in silver nanoparticles exposed Chironomus riparius",AQUATIC TOXICOLOGY,101,1,2011
Ag, ,"polyoxyethylene glycerol trioleate, Tween 20",15,nm, ,38.1,40,nm,0.70 ± 0.09%, ,mV,crustacean,Daphnia magna,"0.6 g RefeSol 01-A field soil, a dystric cambisol from arable land, loamy, medium acid, and very light humic sand (pH 5.67, organic carbon 0.93%, sand 71%, silt 24%, clay 5%); 600 µL deionized sterile water, 400 µL bacterial inoculum in 1:3 dilution of frowth medium (10.0 g peptone from casein, 5.0 g yeast extract, 5.0 g glucose, and 5.0 g NaCl (per liter of distilled water))", ,EC50,3,h,34.16,mg Ag/kg,"Engelke, Maria; Koeser, Jan; Hackmann, Stephan; Zhang, Huanjun; Maedler, Lutz; Filser, Juliane",A MINIATURIZED SOLID CONTACT TEST WITH ARTHROBACTER GLOBIFORMIS FOR THE ASSESSMENT OF THE ENVIRONMENTAL IMPACT OF SILVER NANOPARTICLES,ENVIRONMENTAL TOXICOLOGY AND CHEMISTRY,33,5,2014
Ag,spherical,PVP,15,nm, , ,54.5,nm,0.16 µg/L at 10.0 µg/L,-24.4,mV,crustacean,Daphnia magna,"fully reconstituted water: 0.3 g/L Tropic Marin® sea salt and 0.18 g/L sodium hydrogen carbonate; pH 8.0 ± 0.5, oxygen saturation >60 %, conductivity 770±100 μS/cm",16-h/8-h light/dark cycle,EC50,28,days,15,µg/L,"Voelker, Carolin; Graef, Tonya; Schneider, Ilona; Oetken, Matthias; Oehlmann, Joerg",Combined effects of silver nanoparticles and 17 alpha-ethinylestradiol on the freshwater mudsnail Potamopyrgus antipodarum,ENVIRONMENTAL SCIENCE AND POLLUTION RESEARCH,21,18,2014
Ag, , ,35,nm, , , ,nm, , ,mV,crustacean,Daphnia magna,"fish tank water (well water), dissolved oxygen concentration >7.5 mg/L; 16 ± 3.9 mg/L Mg,
39.1 ± 9.4 mg/L Ca, 3.76 ± 7.4 mg/L Na, 9.64 ± 2.3 mg/L K, 0.07 ± .01 mg/L Fe, 0.009 ± 0.001 mg/L Cu, and 0.05 ± 0.04 mg/L Zn; pH 8.3-8.5; water hardness 215-240 mg/L CaCO3",16-h/8-h light/dark cycle,LC50,96,h,9.4,mg/L,"Laban, Geoff; Nies, Loring F.; Turco, Ronald F.; Bickham, John W.; Sepulveda, Maria S.",The effects of silver nanoparticles on fathead minnow (Pimephales promelas) embryos,ECOTOXICOLOGY,19,1,2010
Ag, , ,35,nm, , , ,nm, , ,mV,crustacean,Daphnia magna,"fish tank water (well water), dissolved oxygen concentration >7.5 mg/L; 16 ± 3.9 mg/L Mg,
39.1 ± 9.4 mg/L Ca, 3.76 ± 7.4 mg/L Na, 9.64 ± 2.3 mg/L K, 0.07 ± .01 mg/L Fe, 0.009 ± 0.001 mg/L Cu, and 0.05 ± 0.04 mg/L Zn; pH 8.3-8.5; water hardness 215-240 mg/L CaCO3",16-h/8-h light/dark cycle,LC50,96,h,1.25,mg/L,"Laban, Geoff; Nies, Loring F.; Turco, Ronald F.; Bickham, John W.; Sepulveda, Maria S.",The effects of silver nanoparticles on fathead minnow (Pimephales promelas) embryos,ECOTOXICOLOGY,19,1,2010
Ag, , ,100,nm, , , ,nm,"3.7% at 0.625 mg/L 
0.47% at 20 mg/L ", ,mV,crustacean,Daphnia magna,"fish tank water (well water), dissolved oxygen concentration >7.5 mg/L; 16 ± 3.9 mg/L Mg,
39.1 ± 9.4 mg/L Ca, 3.76 ± 7.4 mg/L Na, 9.64 ± 2.3 mg/L K, 0.07 ± .01 mg/L Fe, 0.009 ± 0.001 mg/L Cu, and 0.05 ± 0.04 mg/L Zn; pH 8.3-8.5; water hardness 215-240 mg/L CaCO3",16-h/8-h light/dark cycle,LC50,97,h,10.6,mg/L,"Laban, Geoff; Nies, Loring F.; Turco, Ronald F.; Bickham, John W.; Sepulveda, Maria S.",The effects of silver nanoparticles on fathead minnow (Pimephales promelas) embryos,ECOTOXICOLOGY,19,1,2010
Ag, , ,100,nm, , , ,nm,"3.7% at 0.625 mg/L 
0.47% at 20 mg/L ", ,mV,crustacean,Daphnia magna,"fish tank water (well water), dissolved oxygen concentration >7.5 mg/L; 16 ± 3.9 mg/L Mg,
39.1 ± 9.4 mg/L Ca, 3.76 ± 7.4 mg/L Na, 9.64 ± 2.3 mg/L K, 0.07 ± .01 mg/L Fe, 0.009 ± 0.001 mg/L Cu, and 0.05 ± 0.04 mg/L Zn; pH 8.3-8.5; water hardness 215-240 mg/L CaCO3",16-h/8-h light/dark cycle,LC50,98,h,1.36,mg/L,"Laban, Geoff; Nies, Loring F.; Turco, Ronald F.; Bickham, John W.; Sepulveda, Maria S.",The effects of silver nanoparticles on fathead minnow (Pimephales promelas) embryos,ECOTOXICOLOGY,19,1,2010
Ag,"mixture of spherical, prismatic and rod-shaped",Sodium citrate (Na3C6H5O7),36,nm, , ,438,nm,< 5%, ,mV,crustacean,Daphnia magna,"Synthetic freshwater, contains MgSO4, NaHCO3, KCl, and CaSO4·2H2O (EPA 2002 Methods for Measuring the Acute Toxicity of Effluents and Receiving Waters to Freshwater and Marine Organisms. Ed Agency U S E P)",16-h/8-h light/dark cycle,LC50,48,h,3,µg Ag/L,"Li, Ting; Albee, Brian; Alemayehu, Matti; Diaz, Rocio; Ingham, Leigha; Kamal, Shawn; Rodriguez, Maritza; Bishnoi, Sandra Whaley","Comparative toxicity study of Ag, Au, and Ag-Au bimetallic nanoparticles on Daphnia magna",ANALYTICAL AND BIOANALYTICAL CHEMISTRY,398,2,2010
Ag,"mixture of spherical, prismatic and rod-shaped",Sodium citrate (Na3C6H5O7),52,nm, , ,378,nm,< 5%, ,mV,crustacean,Daphnia magna,"Synthetic freshwater, contains MgSO4, NaHCO3, KCl, and CaSO4·2H2O (EPA 2002 Methods for Measuring the Acute Toxicity of Effluents and Receiving Waters to Freshwater and Marine Organisms. Ed Agency U S E P)",16-h/8-h light/dark cycle,LC50,0,h,3,µg Ag/L,"Li, Ting; Albee, Brian; Alemayehu, Matti; Diaz, Rocio; Ingham, Leigha; Kamal, Shawn; Rodriguez, Maritza; Bishnoi, Sandra Whaley","Comparative toxicity study of Ag, Au, and Ag-Au bimetallic nanoparticles on Daphnia magna",ANALYTICAL AND BIOANALYTICAL CHEMISTRY,398,2,2010
Ag,"mixture of spherical, prismatic and rod-shaped",Sodium citrate (Na3C6H5O7),66,nm, , ,553,nm,< 5%, ,mV,crustacean,Daphnia magna,"Synthetic freshwater, contains MgSO4, NaHCO3, KCl, and CaSO4·2H2O (EPA 2002 Methods for Measuring the Acute Toxicity of Effluents and Receiving Waters to Freshwater and Marine Organisms. Ed Agency U S E P)",16-h/8-h light/dark cycle,LC50,48,h,3,µg Ag/L,"Li, Ting; Albee, Brian; Alemayehu, Matti; Diaz, Rocio; Ingham, Leigha; Kamal, Shawn; Rodriguez, Maritza; Bishnoi, Sandra Whaley","Comparative toxicity study of Ag, Au, and Ag-Au bimetallic nanoparticles on Daphnia magna",ANALYTICAL AND BIOANALYTICAL CHEMISTRY,398,2,2010
Ag,spherical,Sodium citrate (Na3C6H5O7),30,nm, , ,17,nm,< 5%, ,mV,crustacean,Daphnia magna,"Synthetic freshwater, contains MgSO4, NaHCO3, KCl, and CaSO4·2H2O (EPA 2002 Methods for Measuring the Acute Toxicity of Effluents and Receiving Waters to Freshwater and Marine Organisms. Ed Agency U S E P)",16-h/8-h light/dark cycle,LC50,48,h,12,µg Ag/L,"Li, Ting; Albee, Brian; Alemayehu, Matti; Diaz, Rocio; Ingham, Leigha; Kamal, Shawn; Rodriguez, Maritza; Bishnoi, Sandra Whaley","Comparative toxicity study of Ag, Au, and Ag-Au bimetallic nanoparticles on Daphnia magna",ANALYTICAL AND BIOANALYTICAL CHEMISTRY,398,2,2010
Ag, ,Sodium citrate (Na3C6H5O7),72,nm, , ,77,nm,< 5%, ,mV,crustacean,Daphnia magna,"Synthetic freshwater, contains MgSO4, NaHCO3, KCl, and CaSO4·2H2O (EPA 2002 Methods for Measuring the Acute Toxicity of Effluents and Receiving Waters to Freshwater and Marine Organisms. Ed Agency U S E P)",16-h/8-h light/dark cycle,LC50,48,h,15,µg Ag/L,"Li, Ting; Albee, Brian; Alemayehu, Matti; Diaz, Rocio; Ingham, Leigha; Kamal, Shawn; Rodriguez, Maritza; Bishnoi, Sandra Whaley","Comparative toxicity study of Ag, Au, and Ag-Au bimetallic nanoparticles on Daphnia magna",ANALYTICAL AND BIOANALYTICAL CHEMISTRY,398,2,2010
Ag, , ,60,nm, , , ,nm, , ,mV,crustacean,Daphnia magna,dechlorinated tap water (OECD Test Guideline 203),16-h/8-h light/dark cycle,LC50,96,h,28,µg Ag/L,"Kim, Jiwon; Kim, Sooyeon; Lee, Sungkyu",Differentiation of the toxicities of silver nanoparticles and silver ions to the Japanese medaka (Oryzias latipes) and the cladoceran Daphnia magna,NANOTOXICOLOGY,5,2,2011
Ag, , ,300,nm, , , ,nm, , ,mV,crustacean,Daphnia magna,dechlorinated tap water (OECD Test Guideline 203),16-h/8-h light/dark cycle,LC50,96,h,67,µg Ag/L,"Kim, Jiwon; Kim, Sooyeon; Lee, Sungkyu",Differentiation of the toxicities of silver nanoparticles and silver ions to the Japanese medaka (Oryzias latipes) and the cladoceran Daphnia magna,NANOTOXICOLOGY,5,2,2011
Ag,spherical,"mannitol capsules, BSA",29,nm, , , ,nm, ,-29,mV,crustacean,Daphnia magna,"standard culture medium (22 g of corn meal was added into 200 ml of distilled water and boiled for 90 minutes. 6.3 g of yeast and 12.5 g of sucrose and 40 ml mixture of 3.8 g of diluted agar were added into the boiled corn meal and the whole mixture was further boiled for 30 minutes. 10 ml of the disinfection solution, containing 12 g of benzoic acid and 2.5 g of sorbic acid diluted in 240 ml of denaturated ethanol, was added", ,LC50,10,days,20,mg/L,"Panacek, Ales; Prucek, Robert; Safarova, Dana; Dittrich, Milan; Richtrova, Jana; Benickova, Katerina; Zboril, Radek; Kvitek, Libor",Acute and Chronic Toxicity Effects of Silver Nanoparticles (NPs) on Drosophila melanogaster,ENVIRONMENTAL SCIENCE & TECHNOLOGY,45,11,2011
Ag, ,organic coating,100,nm, , ,94.88,nm, ,-18.3,mV,crustacean,Daphnia magna,"moderately hard reconstituted water; hardness as CaCO3 96 mg/L, alkalinity as CaCO3 65 mg/L, specific conductivity 324 µmhos/cm, DO 7.20 mg/L, ph 8.16, DOC 0.14 mg/L, TOC 0.35 mg/L",16-h/8-h light/dark cycle,LC50,48,h,31.5, µg/L,"Allen, H. Joel; Impellitteri, Christopher A.; Macke, Dana A.; Heckman, J. Lee; Poynton, Helen C.; Lazorchak, James M.; Govindaswamy, Shekar; Roose, Deborah L.; Nadagouda, Mallikarjuna N.","EFFECTS FROM FILTRATION, CAPPING AGENTS, AND PRESENCE/ABSENCE OF FOOD ON THE TOXICITY OF SILVER NANOPARTICLES TO DAPHNIA MAGNA",ENVIRONMENTAL TOXICOLOGY AND CHEMISTRY,29,12,2010
Ag, ,organic coating,100,nm, , ,94.88,nm, ,-18.3,mV,crustacean,Daphnia magna,"moderately hard reconstituted water; hardness as CaCO3 96 mg/L, alkalinity as CaCO3 65 mg/L, specific conductivity 324 µmhos/cm, DO 7.20 mg/L, ph 8.16, DOC 0.14 mg/L, TOC 0.35 mg/L",16-h/8-h light/dark cycle,LC50,48,h,4.4, µg/L,"Allen, H. Joel; Impellitteri, Christopher A.; Macke, Dana A.; Heckman, J. Lee; Poynton, Helen C.; Lazorchak, James M.; Govindaswamy, Shekar; Roose, Deborah L.; Nadagouda, Mallikarjuna N.","EFFECTS FROM FILTRATION, CAPPING AGENTS, AND PRESENCE/ABSENCE OF FOOD ON THE TOXICITY OF SILVER NANOPARTICLES TO DAPHNIA MAGNA",ENVIRONMENTAL TOXICOLOGY AND CHEMISTRY,29,12,2010
Ag, ,organic coating,100,nm, , ,94.88,nm, ,-18.3,mV,crustacean,Daphnia magna,"moderately hard reconstituted water; hardness as CaCO3 96 mg/L, alkalinity as CaCO3 65 mg/L, specific conductivity 324 µmhos/cm, DO 7.20 mg/L, ph 8.16, DOC 0.78 mg/L, TOC 1.65 mg/L, fed with algae/grass extract suspension",16-h/8-h light/dark cycle,LC50,48,h,176.4, µg/L,"Allen, H. Joel; Impellitteri, Christopher A.; Macke, Dana A.; Heckman, J. Lee; Poynton, Helen C.; Lazorchak, James M.; Govindaswamy, Shekar; Roose, Deborah L.; Nadagouda, Mallikarjuna N.","EFFECTS FROM FILTRATION, CAPPING AGENTS, AND PRESENCE/ABSENCE OF FOOD ON THE TOXICITY OF SILVER NANOPARTICLES TO DAPHNIA MAGNA",ENVIRONMENTAL TOXICOLOGY AND CHEMISTRY,29,12,2010
Ag, ,noncoated,150,nm, , ,1561.29,nm, ,-20.1,mV,crustacean,Daphnia magna,"moderately hard reconstituted water; hardness as CaCO3 96 mg/L, alkalinity as CaCO3 65 mg/L, specific conductivity 324 µmhos/cm, DO 7.20 mg/L, ph 8.16, DOC 0.14 mg/L, TOC 0.35 mg/L",16-h/8-h light/dark cycle,LC50,48,h,16.7, µg/L,"Allen, H. Joel; Impellitteri, Christopher A.; Macke, Dana A.; Heckman, J. Lee; Poynton, Helen C.; Lazorchak, James M.; Govindaswamy, Shekar; Roose, Deborah L.; Nadagouda, Mallikarjuna N.","EFFECTS FROM FILTRATION, CAPPING AGENTS, AND PRESENCE/ABSENCE OF FOOD ON THE TOXICITY OF SILVER NANOPARTICLES TO DAPHNIA MAGNA",ENVIRONMENTAL TOXICOLOGY AND CHEMISTRY,29,12,2010
Ag, ,noncoated,150,nm, , ,1561.29,nm, ,-20.1,mV,crustacean,Daphnia magna,"moderately hard reconstituted water; hardness as CaCO3 96 mg/L, alkalinity as CaCO3 65 mg/L, specific conductivity 324 µmhos/cm, DO 7.20 mg/L, ph 8.16, DOC 0.14 mg/L, TOC 0.35 mg/L",16-h/8-h light/dark cycle,LC50,48,h,1.4, µg/L,"Allen, H. Joel; Impellitteri, Christopher A.; Macke, Dana A.; Heckman, J. Lee; Poynton, Helen C.; Lazorchak, James M.; Govindaswamy, Shekar; Roose, Deborah L.; Nadagouda, Mallikarjuna N.","EFFECTS FROM FILTRATION, CAPPING AGENTS, AND PRESENCE/ABSENCE OF FOOD ON THE TOXICITY OF SILVER NANOPARTICLES TO DAPHNIA MAGNA",ENVIRONMENTAL TOXICOLOGY AND CHEMISTRY,29,12,2010
Ag, ,citrate,100,nm, , ,6.62,nm, ,-39.7 ± 19.5 mV,mV,crustacean,Daphnia magna,"moderately hard reconstituted water; hardness as CaCO3 96 mg/L, alkalinity as CaCO3 65 mg/L, specific conductivity 324 µmhos/cm, DO 7.20 mg/L, ph 8.16, DOC 0.14 mg/L, TOC 0.35 mg/L",16-h/8-h light/dark cycle,LC50,48,h,1.1, µg/L,"Allen, H. Joel; Impellitteri, Christopher A.; Macke, Dana A.; Heckman, J. Lee; Poynton, Helen C.; Lazorchak, James M.; Govindaswamy, Shekar; Roose, Deborah L.; Nadagouda, Mallikarjuna N.","EFFECTS FROM FILTRATION, CAPPING AGENTS, AND PRESENCE/ABSENCE OF FOOD ON THE TOXICITY OF SILVER NANOPARTICLES TO DAPHNIA MAGNA",ENVIRONMENTAL TOXICOLOGY AND CHEMISTRY,29,12,2010
Ag, ,coffee,100,nm, , ,568.61,nm, ,-9.3 ± 4.15 mV,mV,crustacean,Daphnia magna,"moderately hard reconstituted water; hardness as CaCO3 96 mg/L, alkalinity as CaCO3 65 mg/L, specific conductivity 324 µmhos/cm, DO 7.20 mg/L, ph 8.16, DOC 0.14 mg/L, TOC 0.35 mg/L",16-h/8-h light/dark cycle,LC50,48,h,1, µg/L,"Allen, H. Joel; Impellitteri, Christopher A.; Macke, Dana A.; Heckman, J. Lee; Poynton, Helen C.; Lazorchak, James M.; Govindaswamy, Shekar; Roose, Deborah L.; Nadagouda, Mallikarjuna N.","EFFECTS FROM FILTRATION, CAPPING AGENTS, AND PRESENCE/ABSENCE OF FOOD ON THE TOXICITY OF SILVER NANOPARTICLES TO DAPHNIA MAGNA",ENVIRONMENTAL TOXICOLOGY AND CHEMISTRY,29,12,2010
Ag, , ,30,nm, , , ,nm, , ,mV,crustacean,Daphnia magna,"reconstituted hard water (0.192 g/L NaHCO3, 0.120 g/L CaSO4*2H2O, 0.120 g/L MgSO4, 0.008 g/L KCl, 0.170 g/L CaCO3), pH 7-8",16-h/8-h light/dark cycle,LC50,48,h,26.75, µg/L,"Resano, Martin; Lapena, Ana C.; Belarra, Miguel A.",Potential of solid sampling high-resolution continuum source graphite furnace atomic absorption spectrometry to monitor the Ag body burden in individual Daphnia magna specimens exposed to Ag nanoparticles,ANALYTICAL METHODS,5,5,2013
Ag, ,protein,12.5,nm, , ,50.7,nm, ,-16.5,mV,crustacean,Daphnia magna,"moderately hard artificial fresh water (US EPA 2005), conductivity 665 µS/cm, DOC 0 mg C/L, pH 7.8-8.0",dark,LC50,24,h,189,µg Ag/L,"Blinova, Irina; Niskanen, Jukka; Kajankari, Paula; Kanarbik, Liina; Kaekinen, Aleksandr; Tenhu, Heikki; Penttinen, Olli-Pekka; Kahru, Anne",Toxicity of two types of silver nanoparticles to aquatic crustaceans Daphnia magna and Thamnocephalus platyurus,ENVIRONMENTAL SCIENCE AND POLLUTION RESEARCH,20,5,2013
Ag, ,protein,12.5,nm, , ,50.7,nm, ,-16.5,mV,crustacean,Daphnia magna,"river water, conductivity 560 µS/cm, DOC 15.3 mg C/L, pH 8.3",dark,LC50,24,h,132,µg Ag/L,"Blinova, Irina; Niskanen, Jukka; Kajankari, Paula; Kanarbik, Liina; Kaekinen, Aleksandr; Tenhu, Heikki; Penttinen, Olli-Pekka; Kahru, Anne",Toxicity of two types of silver nanoparticles to aquatic crustaceans Daphnia magna and Thamnocephalus platyurus,ENVIRONMENTAL SCIENCE AND POLLUTION RESEARCH,20,5,2013
Ag, ,protein,12.5,nm, , ,50.7,nm, ,-16.1,mV,crustacean,Daphnia magna,"river water, conductivity 421 µS/cm, DOC 35 mg C/L, pH 7.45",dark,LC50,24,h,109,µg Ag/L,"Blinova, Irina; Niskanen, Jukka; Kajankari, Paula; Kanarbik, Liina; Kaekinen, Aleksandr; Tenhu, Heikki; Penttinen, Olli-Pekka; Kahru, Anne",Toxicity of two types of silver nanoparticles to aquatic crustaceans Daphnia magna and Thamnocephalus platyurus,ENVIRONMENTAL SCIENCE AND POLLUTION RESEARCH,20,5,2013
Ag, ,protein,12.5,nm, , ,50.7,nm, ,-16.5,mV,crustacean,Daphnia magna,"lake water, conductivity 143 µS/cm, DOC 22 mg C/L, pH 7.6",dark,LC50,24,h,185,µg Ag/L,"Blinova, Irina; Niskanen, Jukka; Kajankari, Paula; Kanarbik, Liina; Kaekinen, Aleksandr; Tenhu, Heikki; Penttinen, Olli-Pekka; Kahru, Anne",Toxicity of two types of silver nanoparticles to aquatic crustaceans Daphnia magna and Thamnocephalus platyurus,ENVIRONMENTAL SCIENCE AND POLLUTION RESEARCH,20,5,2013
Ag, ,PVP,8.4,nm, , ,105.7,nm, ,-4.86,mV,crustacean,Daphnia magna,"moderately hard artificial fresh water (US EPA 2005), conductivity 665 µS/cm, DOC 0 mg C/L, pH 7.8-8.0",dark,LC50,24,h,20,µg Ag/L,"Blinova, Irina; Niskanen, Jukka; Kajankari, Paula; Kanarbik, Liina; Kaekinen, Aleksandr; Tenhu, Heikki; Penttinen, Olli-Pekka; Kahru, Anne",Toxicity of two types of silver nanoparticles to aquatic crustaceans Daphnia magna and Thamnocephalus platyurus,ENVIRONMENTAL SCIENCE AND POLLUTION RESEARCH,20,5,2013
Ag, ,PVP,8.4,nm, , ,105.7,nm, ,-4.86,mV,crustacean,Daphnia magna,"river water, conductivity 560 µS/cm, DOC 15.3 mg C/L, pH 8.3",dark,LC50,24,h,55.5,µg Ag/L,"Blinova, Irina; Niskanen, Jukka; Kajankari, Paula; Kanarbik, Liina; Kaekinen, Aleksandr; Tenhu, Heikki; Penttinen, Olli-Pekka; Kahru, Anne",Toxicity of two types of silver nanoparticles to aquatic crustaceans Daphnia magna and Thamnocephalus platyurus,ENVIRONMENTAL SCIENCE AND POLLUTION RESEARCH,20,5,2013
Ag, ,PVP,8.4,nm, , ,105.7,nm, ,-4.86,mV,crustacean,Daphnia magna,"lake water, conductivity 439 µS/cm, DOC 11.8 mg C/L, pH 8.3",dark,LC50,24,h,73.3,µg Ag/L,"Blinova, Irina; Niskanen, Jukka; Kajankari, Paula; Kanarbik, Liina; Kaekinen, Aleksandr; Tenhu, Heikki; Penttinen, Olli-Pekka; Kahru, Anne",Toxicity of two types of silver nanoparticles to aquatic crustaceans Daphnia magna and Thamnocephalus platyurus,ENVIRONMENTAL SCIENCE AND POLLUTION RESEARCH,20,5,2013
Ag, ,PVP,8.4,nm, , ,105.7,nm, ,-4.86,mV,crustacean,Daphnia magna,"lake water, conductivity 143 µS/cm, DOC 22 mg C/L, pH 7.6",dark,LC50,24,h,176,µg Ag/L,"Blinova, Irina; Niskanen, Jukka; Kajankari, Paula; Kanarbik, Liina; Kaekinen, Aleksandr; Tenhu, Heikki; Penttinen, Olli-Pekka; Kahru, Anne",Toxicity of two types of silver nanoparticles to aquatic crustaceans Daphnia magna and Thamnocephalus platyurus,ENVIRONMENTAL SCIENCE AND POLLUTION RESEARCH,20,5,2013
Ag,various spherical,leaf extract,77.5,nm, , , ,nm, , ,mV,crustacean,Daphnia magna,double distilled sterilized water,14-h/10-h light/dark cycle,LC50,24,h,0.891,mg/L,"Gnanadesigan, M.; Anand, M.; Ravikumar, S.; Maruthupandy, M.; Vijayakumar, V.; Selvam, S.; Dhineshkumar, M.; Kumaraguru, A. K.",Biosynthesis of silver nanoparticles by using mangrove plant extract and their potential mosquito larvicidal property,ASIAN PACIFIC JOURNAL OF TROPICAL MEDICINE,4,10,2011
