Repository: BrandNewJimZhang/buaa-nanotox-database

File: original_dataset.csv (part 4 of 9)
Chemical Name,shape,coating,diameter mean,diameter Units,Chemical Purity Mean,surface (m2/g),size mean,Size Units,Dissolution,zp mean,zp Units,Species group,Species Scientific Name,media type,illumination,Endpoint,Duration,Observed Duration Units,Toxicity Conc Mean,Toxicity Conc Units,authors,title,journal,vol,issue,year
Ni,,,100,nm,99,,,nm,,-25,mV,crustacean,Acartia tonsa ,"filtered seawater (30 mg/l salinity, pH 8.2 ± 0.1)",14:10 light:dark photoperiod,EC50,48,h,20.2, mg/L,C. Zhou; V. Vitiello; E. Casals; V. F. Puntes; F. Iamunno; D. Pellegrini; W. Changwen; G. Benvenuto; I.Buttino,Toxicity of nickel in the marine calanoid copepod Acartia tonsa: Nickel chloride versus nanoparticles,"Aquatic Toxicology
",170,,2016
Ni,,,100,nm,99,,,nm,,-25,mV,crustacean,Acartia tonsa ,"filtered seawater (30 mg/l salinity, pH 8.2 ± 0.1)",14:10 light:dark photoperiod,EC50,48,h,22.14, mg/L,C. Zhou; V. Vitiello; E. Casals; V. F. Puntes; F. Iamunno; D. Pellegrini; W. Changwen; G. Benvenuto; I.Buttino,Toxicity of nickel in the marine calanoid copepod Acartia tonsa: Nickel chloride versus nanoparticles,"Aquatic Toxicology
",170,,2016
Ni,,,5,nm,,90,,nm,,,mV,fish,Danio rerio ,"Water, SAN PIN 2.1.4.1074-01; pH 7.0-8.2",12:12 light:dark photoperiod,EC50 ,96,h,100, mg/L,Tamara Morgaleva; Yuri Morgalev; Irina Gosteva; Sergey Morgalev; Daria Nesterenya,Embryotoxicity of poorly soluble nanoparticles at various stages of Zebrafish development,"AIP Conference Proceedings 1899, 050004 ",,,2017
Al2O3,,,10,nm, , , ,nm, ,35.04,mV,algae,Chlorella pyenoidosa,modified one-tenth SE medium;  pH adjusted to 7.0 by NaOH or HCl,light intensity of 12000 lux (14: 10 light: dark cycle) ,EC50,48,h,64.57, mg/L,Wenting Ren; Ruifeng Hou; Shuang Yin; Huan Yao; Xuesong Cao,Size-dependent and shape-dependent algal toxicity of Aluminum oxide nanoparticles,"Proceedings of the 2017 2nd International Conference on Materials Science, Machinery and Energy Engineering (MSMEE 2017)",123,,2017
Al2O3,,,50,nm,0.991, , ,nm, ,14,mV,algae,Pseudokirchneriella subcapitata,OECD 201,natural light/dark cycle,EC50,72,h,9.4, mg/L,Cátia A. Sousa; Helena M.V.M. Soares; Eduardo V. Soares,Chronic exposure of the freshwater alga Pseudokirchneriella subcapitata to five oxide nanoparticles: Hazard assessment and cytotoxicity mechanisms,Aquatic Toxicology,214,,2019
Al2O3,,,13,nm, ,100, ,nm, ,25.9,mV,bacteria,Pseudomonas aeruginosa,lake water,natural light/dark cycle,EC50,24,h,0.4, mg/L,M. Bhuvaneshwari; Sakcham Bairoliya; Abhinav Parashar; N. Chandrasekaran; Amitava Mukherjee,Differential toxicity of Al2O3 particles on Gram-positive and Gram-negative sediment bacterial isolates from freshwater,Environmental Science and Pollution Research,23,,2016
Al2O3,,,13,nm, ,100, ,nm, ,26.9,mV,bacteria,Bacillus altitudinis,lake water,natural light/dark cycle,EC50,24,h,1.02, mg/L,M. Bhuvaneshwari; Sakcham Bairoliya; Abhinav Parashar; N. Chandrasekaran; Amitava Mukherjee,Differential toxicity of Al2O3 particles on Gram-positive and Gram-negative sediment bacterial isolates from freshwater,Environmental Science and Pollution Research,23,,2016
Al2O3,,,50,nm,98,40, ,nm, , ,mV,bacteria,Pseudomonas aeruginosa,ISO 107122-1994, ,EC50,16,h,0.5, mg/L,Nina Doskocz; Katarzyna Affek; Monika Załęska-Radziwiłł,Effects of aluminium oxide nanoparticles on bacterial growth,9th Conference on Interdisciplinary Problems in Environmental Protection and Engineering EKO-DOK 2017,17,,2017
Al2O3,spherical ,,50,nm, , ,297.5,nm,> 72 h dissolution less than 1.4 %,43.7,mV,bacteria,Vibrio fischeri,ISO 11348-3,12:12 h light: dark ,LC5,96,h,14.5, mg/L,Gabriela Svartz; Mariana Papa; Marina Gosatti; Marianela Jordán; Analia Soldati; Paula Samter; María M. Guraya; Cristina Pérez Coll; Soledad Perez Catán,Monitoring the ecotoxicity of γ-Al2O3 and Ni/γ-Al2O3 nanomaterials by means of a battery of bioassays,Ecotoxicology and Environmental Safety,144,,2017
Al2O3,spherical ,,50,nm, , ,297.5,nm,> 72 h dissolution less than 1.4 %,43.7,mV,bacteria,Vibrio fischeri,ISO 11348-3,12:12 h light: dark ,LC5,504,h,10.5, mg/L,Gabriela Svartz; Mariana Papa; Marina Gosatti; Marianela Jordán; Analia Soldati; Paula Samter; María M. Guraya; Cristina Pérez Coll; Soledad Perez Catán,Monitoring the ecotoxicity of γ-Al2O3 and Ni/γ-Al2O3 nanomaterials by means of a battery of bioassays,Ecotoxicology and Environmental Safety,144,,2017
Al2O3,,,,nm, ,,49,nm, ,-5.4,mV,crustacean,Daphnia magna,OECD 202,natural light/dark cycle,EC50,48,h,1195, mg/L,Diego José Nogueira; Vitor Pereira Vaz; Oswaldo Savoldi Neto; Marlon Luiz Neves da Silva; Carmen Simioni; Luciane Cristina Ouriques; Denice Shulz Vicentini; William Gerson Matias,Crystalline phase-dependent toxicity of aluminum oxide nanoparticles toward Daphnia magna and ecological risk assessment,Environmental Research,182,,2020
Al2O3,,,50,nm,99.8,,35,nm, ,17.3,mV,crustacean,Daphnia magna,OECD 202,natural light/dark cycle,EC50,48,h,897.7, mg/L,Diego José Nogueira; Vitor Pereira Vaz; Oswaldo Savoldi Neto; Marlon Luiz Neves da Silva; Carmen Simioni; Luciane Cristina Ouriques; Denice Shulz Vicentini; William Gerson Matias,Crystalline phase-dependent toxicity of aluminum oxide nanoparticles toward Daphnia magna and ecological risk assessment,Environmental Research,182,,2020
CeO2, ,triammonium citrate,10,nm,99, ,"7 µm, some agglomerates up to 10 µm",, ,,mV,algae,Pseudokirchneriella subcapitata,OECD algal growth medium (OECD test guideline 201),cool white light (5000-6000 lux),EC50,72,h,4.1, mg/L,"Manier, Nicolas; Bado-Nilles, Anne; Delalain, Patrice; Aguerre-Chariol, Olivier; Pandard, Pascal",Ecotoxicity of non-aged and aged CeO2 nanomaterials towards freshwater microalgae.,Environmental Pollution,180, ,2013
CeO2, ,triammonium citrate,10,nm,99, ,predominant peak at 11 nm; some agglomerates/ aggregates 229 nm,, ,-21,mV,algae,Pseudokirchneriella subcapitata,OECD algal growth medium (OECD test guideline 201),cool white light (5000-6000 lux),EC50,72,h,5.6, mg/L,"Manier, Nicolas; Bado-Nilles, Anne; Delalain, Patrice; Aguerre-Chariol, Olivier; Pandard, Pascal",Ecotoxicity of non-aged and aged CeO2 nanomaterials towards freshwater microalgae.,Environmental Pollution,180, ,2013
CeO2, ,triammonium citrate,10,nm,99, ,"7 µm, some agglomerates up to 10-20 µm",, ,,mV,algae,Pseudokirchneriella subcapitata,OECD algal growth medium (OECD test guideline 201),cool white light (5000-6000 lux),EC50,72,h,6.2, mg/L,"Manier, Nicolas; Bado-Nilles, Anne; Delalain, Patrice; Aguerre-Chariol, Olivier; Pandard, Pascal",Ecotoxicity of non-aged and aged CeO2 nanomaterials towards freshwater microalgae.,Environmental Pollution,180, ,2013
CeO2, , ,14,nm, ,61,479,nm,insoluble,-19.6,mV,algae,Pseudokirchneriella subcapitata,"1/2 strength ES-medium (added to carbon filtered aerated tap water); 1.4 mg/L FeSO4*7H2O, 15 mg/L NaH2PO4*2H2O, 150 mg/L NaNO3, 2.35 mg/L MnCl2*4H2O",continuous illumination (70 µE/m^2/s),EC50 ,72,h,10.2, mg/L,"Van Hoecke, Karen; Quik, Joris T. K.; Mankiewicz-Boczek, Joanna; De Schamphelaere, Karel A. C.; Elsaesser, Andreas; Van der Meeren, Paul; Barnes, Clifford; McKerr, George; Howard, C. Vyvyan; Van De Meent, Dik; Rydzynski, Konrad; Dawson, Kenneth A.; Salvati, Anna; Lesniak, Anna; Lynch, Iseult; Silversmit, Geert; De Samber, Bjoern; Vincze, Laszlo; Janssen, Colin R.",Fate and Effects of CeO2 Nanoparticles in Aquatic Ecotoxicity Tests,ENVIRONMENTAL SCIENCE & TECHNOLOGY,43,12,2009
CeO2, , ,20,nm, ,42,462,nm,insoluble,-16.1,mV,algae,Pseudokirchneriella subcapitata,"1/2 strength ES-medium (added to carbon filtered aerated tap water); 1.4 mg/L FeSO4*7H2O, 15 mg/L NaH2PO4*2H2O, 150 mg/L NaNO3, 2.35 mg/L MnCl2*4H2O",continuous illumination (70 µE/m^2/s),EC50 ,72,h,11.7, mg/L,"Van Hoecke, Karen; Quik, Joris T. K.; Mankiewicz-Boczek, Joanna; De Schamphelaere, Karel A. C.; Elsaesser, Andreas; Van der Meeren, Paul; Barnes, Clifford; McKerr, George; Howard, C. Vyvyan; Van De Meent, Dik; Rydzynski, Konrad; Dawson, Kenneth A.; Salvati, Anna; Lesniak, Anna; Lynch, Iseult; Silversmit, Geert; De Samber, Bjoern; Vincze, Laszlo; Janssen, Colin R.",Fate and Effects of CeO2 Nanoparticles in Aquatic Ecotoxicity Tests,ENVIRONMENTAL SCIENCE & TECHNOLOGY,43,12,2009
CeO2, , ,29,nm, ,29,552,nm,insoluble,-15,mV,algae,Pseudokirchneriella subcapitata,"1/2 strength ES-medium (added to carbon filtered aerated tap water); 1.4 mg/L FeSO4*7H2O, 15 mg/L NaH2PO4*2H2O, 150 mg/L NaNO3, 2.35 mg/L MnCl2*4H2O",continuous illumination (70 µE/m^2/s),EC50 ,72,h,19.1 ± 6.8 mg/L, mg/L,"Van Hoecke, Karen; Quik, Joris T. K.; Mankiewicz-Boczek, Joanna; De Schamphelaere, Karel A. C.; Elsaesser, Andreas; Van der Meeren, Paul; Barnes, Clifford; McKerr, George; Howard, C. Vyvyan; Van De Meent, Dik; Rydzynski, Konrad; Dawson, Kenneth A.; Salvati, Anna; Lesniak, Anna; Lynch, Iseult; Silversmit, Geert; De Samber, Bjoern; Vincze, Laszlo; Janssen, Colin R.",Fate and Effects of CeO2 Nanoparticles in Aquatic Ecotoxicity Tests,ENVIRONMENTAL SCIENCE & TECHNOLOGY,43,12,2009
CeO2, ,uncoated,10,nm,"Ca 5.20%
Ti 1.11%
Zn 0.02%
S 1.60%
Cl 0.53%",67.6,499,nm,insoluble,-12.5,mV,algae,Pseudokirchneriella subcapitata,OECD TG 201,~100 µmol photons/m^2/s,EC50,72,h,12.3, mg/L,"Rodea-Palomares, Ismael; Boltes, Karina; Fernandez-Pinas, Francisca; Leganes, Francisco; Garcia-Calvo, Eloy; Santiago, Javier; Rosal, Roberto",Physicochemical Characterization and Ecotoxicological Assessment of CeO2 Nanoparticles Using Two Aquatic Microorganisms,TOXICOLOGICAL SCIENCES,119,1,2011
CeO2, ,uncoated,10,nm,"Ca 5.20%
Ti 1.11%
Zn 0.02%
S 1.60%
Cl 0.53%",67.6,499,nm,insoluble,-12.5,mV,algae,Pseudokirchneriella subcapitata,OECD TG 201,~100 µmol photons/m^2/s,EC50,96,h,12.8, mg/L,"Rodea-Palomares, Ismael; Boltes, Karina; Fernandez-Pinas, Francisca; Leganes, Francisco; Garcia-Calvo, Eloy; Santiago, Javier; Rosal, Roberto",Physicochemical Characterization and Ecotoxicological Assessment of CeO2 Nanoparticles Using Two Aquatic Microorganisms,TOXICOLOGICAL SCIENCES,119,1,2011
CeO2, ,uncoated,10,nm,"Ca 5.20%
Ti 1.11%
Zn 0.02%
S 1.60%
Cl 0.53%",67.6,499,nm,insoluble,-12.5,mV,algae,Pseudokirchneriella subcapitata,OECD TG 201,~100 µmol photons/m^2/s,EC50,72,h,29.6, mg/L,"Rodea-Palomares, Ismael; Boltes, Karina; Fernandez-Pinas, Francisca; Leganes, Francisco; Garcia-Calvo, Eloy; Santiago, Javier; Rosal, Roberto",Physicochemical Characterization and Ecotoxicological Assessment of CeO2 Nanoparticles Using Two Aquatic Microorganisms,TOXICOLOGICAL SCIENCES,119,1,2011
CeO2, ,uncoated,25,nm,"Ca 5.69%
Ti 0.15%
Zn 0.01%
S 0.93%
Cl <0.33%",63.2,2107,nm,insoluble,-15.5,mV,algae,Pseudokirchneriella subcapitata,OECD TG 201,~100 µmol photons/m^2/s,EC50,72,h,0.95, mg/L,"Rodea-Palomares, Ismael; Boltes, Karina; Fernandez-Pinas, Francisca; Leganes, Francisco; Garcia-Calvo, Eloy; Santiago, Javier; Rosal, Roberto",Physicochemical Characterization and Ecotoxicological Assessment of CeO2 Nanoparticles Using Two Aquatic Microorganisms,TOXICOLOGICAL SCIENCES,119,1,2011
CeO2, ,uncoated,25,nm,"Ca 5.69%
Ti 0.15%
Zn 0.01%
S 0.93%
Cl <0.33%",63.2,2107,nm,insoluble,-15.5,mV,algae,Pseudokirchneriella subcapitata,OECD TG 201,~100 µmol photons/m^2/s,EC50,72,h,5.2, mg/L,"Rodea-Palomares, Ismael; Boltes, Karina; Fernandez-Pinas, Francisca; Leganes, Francisco; Garcia-Calvo, Eloy; Santiago, Javier; Rosal, Roberto",Physicochemical Characterization and Ecotoxicological Assessment of CeO2 Nanoparticles Using Two Aquatic Microorganisms,TOXICOLOGICAL SCIENCES,119,1,2011
CeO2, ,uncoated,25,nm,"Ca 5.69%
Ti 0.15%
Zn 0.01%
S 0.93%
Cl <0.33%",63.2,2107,nm,insoluble,-15.5,mV,algae,Pseudokirchneriella subcapitata,OECD TG 201,~100 µmol photons/m^2/s,EC50,72,h,9.7, mg/L,"Rodea-Palomares, Ismael; Boltes, Karina; Fernandez-Pinas, Francisca; Leganes, Francisco; Garcia-Calvo, Eloy; Santiago, Javier; Rosal, Roberto",Physicochemical Characterization and Ecotoxicological Assessment of CeO2 Nanoparticles Using Two Aquatic Microorganisms,TOXICOLOGICAL SCIENCES,119,1,2011
CeO2, ,uncoated,50,nm,"Ca 1.49%
Ti <0.08%
Zn 0.02%
S 0.77%
Cl <0.23%",37.8,1546,nm,0.11 ± 0.06 µg/L,-16,mV,algae,Pseudokirchneriella subcapitata,OECD TG 201,~100 µmol photons/m^2/s,EC50,72,h,0.88, mg/L,"Rodea-Palomares, Ismael; Boltes, Karina; Fernandez-Pinas, Francisca; Leganes, Francisco; Garcia-Calvo, Eloy; Santiago, Javier; Rosal, Roberto",Physicochemical Characterization and Ecotoxicological Assessment of CeO2 Nanoparticles Using Two Aquatic Microorganisms,TOXICOLOGICAL SCIENCES,119,1,2011
CeO2, ,uncoated,50,nm,"Ca 1.49%
Ti <0.08%
Zn 0.02%
S 0.77%
Cl <0.23%",37.8,1546,nm,0.11 ± 0.06 µg/L,-16,mV,algae,Pseudokirchneriella subcapitata,OECD TG 201,~100 µmol photons/m^2/s,EC50,72,h,2.4, mg/L,"Rodea-Palomares, Ismael; Boltes, Karina; Fernandez-Pinas, Francisca; Leganes, Francisco; Garcia-Calvo, Eloy; Santiago, Javier; Rosal, Roberto",Physicochemical Characterization and Ecotoxicological Assessment of CeO2 Nanoparticles Using Two Aquatic Microorganisms,TOXICOLOGICAL SCIENCES,119,1,2011
CeO2, ,uncoated,50,nm,"Ca 1.49%
Ti <0.08%
Zn 0.02%
S 0.77%
Cl <0.23%",37.8,1546,nm,0.11 ± 0.06 µg/L,-16,mV,algae,Pseudokirchneriella subcapitata,OECD TG 201,~100 µmol photons/m^2/s,EC50,72,h,4.4, mg/L,"Rodea-Palomares, Ismael; Boltes, Karina; Fernandez-Pinas, Francisca; Leganes, Francisco; Garcia-Calvo, Eloy; Santiago, Javier; Rosal, Roberto",Physicochemical Characterization and Ecotoxicological Assessment of CeO2 Nanoparticles Using Two Aquatic Microorganisms,TOXICOLOGICAL SCIENCES,119,1,2011
CeO2, ,uncoated,60,nm,"Ca 4.18%
Zn 0.02%
S <1.24%
Cl <0.45%",29.9,1599,nm,insoluble,-10.9,mV,algae,Pseudokirchneriella subcapitata,OECD TG 201,~100 µmol photons/m^2/s,EC50,72,h,8.5, mg/L,"Rodea-Palomares, Ismael; Boltes, Karina; Fernandez-Pinas, Francisca; Leganes, Francisco; Garcia-Calvo, Eloy; Santiago, Javier; Rosal, Roberto",Physicochemical Characterization and Ecotoxicological Assessment of CeO2 Nanoparticles Using Two Aquatic Microorganisms,TOXICOLOGICAL SCIENCES,119,1,2011
CeO2, ,uncoated,60,nm,"Ca 4.18%
Zn 0.02%
S <1.24%
Cl <0.45%",29.9,1599,nm,insoluble,-10.9,mV,algae,Pseudokirchneriella subcapitata,OECD TG 201,~100 µmol photons/m^2/s,EC50,96,h,8.96, mg/L,"Rodea-Palomares, Ismael; Boltes, Karina; Fernandez-Pinas, Francisca; Leganes, Francisco; Garcia-Calvo, Eloy; Santiago, Javier; Rosal, Roberto",Physicochemical Characterization and Ecotoxicological Assessment of CeO2 Nanoparticles Using Two Aquatic Microorganisms,TOXICOLOGICAL SCIENCES,119,1,2011
CeO2, ,uncoated,60,nm,"Ca 4.18%
Zn 0.02%
S <1.24%
Cl <0.45%",29.9,1599,nm,insoluble,-10.9,mV,algae,Pseudokirchneriella subcapitata,OECD TG 201,~100 µmol photons/m^2/s,EC50,72,h,16.4, mg/L,"Rodea-Palomares, Ismael; Boltes, Karina; Fernandez-Pinas, Francisca; Leganes, Francisco; Garcia-Calvo, Eloy; Santiago, Javier; Rosal, Roberto",Physicochemical Characterization and Ecotoxicological Assessment of CeO2 Nanoparticles Using Two Aquatic Microorganisms,TOXICOLOGICAL SCIENCES,119,1,2011
CeO2, ,uncoated,10,nm,"Ca 5.20%
Ti 1.11%
Zn 0.02%
S 1.60%
Cl 0.53%",67.6,658,nm,insoluble,0.4,mV,cyanobacteria,Anabaena CPB4337,"MilliQ-water, pH 6",~65 µmol photons/m^2/s,EC50,24,h,6.3, mg/L,"Rodea-Palomares, Ismael; Boltes, Karina; Fernandez-Pinas, Francisca; Leganes, Francisco; Garcia-Calvo, Eloy; Santiago, Javier; Rosal, Roberto",Physicochemical Characterization and Ecotoxicological Assessment of CeO2 Nanoparticles Using Two Aquatic Microorganisms,TOXICOLOGICAL SCIENCES,119,1,2011
CeO2, ,uncoated,10,nm,"Ca 5.20%
Ti 1.11%
Zn 0.02%
S 1.60%
Cl 0.53%",67.6,658,nm,insoluble,0.4,mV,cyanobacteria,Anabaena CPB4337,"MilliQ-water, pH 6",~65 µmol photons/m^2/s,EC50,4,h,33.7, mg/L,"Rodea-Palomares, Ismael; Boltes, Karina; Fernandez-Pinas, Francisca; Leganes, Francisco; Garcia-Calvo, Eloy; Santiago, Javier; Rosal, Roberto",Physicochemical Characterization and Ecotoxicological Assessment of CeO2 Nanoparticles Using Two Aquatic Microorganisms,TOXICOLOGICAL SCIENCES,119,1,2011
CeO2, ,uncoated,10,nm,"Ca 5.20%
Ti 1.11%
Zn 0.02%
S 1.60%
Cl 0.53%",67.6,658,nm,insoluble,0.4,mV,cyanobacteria,Anabaena CPB4337,"MilliQ-water, pH 6",~65 µmol photons/m^2/s,EC50,1,h,69.4, mg/L,"Rodea-Palomares, Ismael; Boltes, Karina; Fernandez-Pinas, Francisca; Leganes, Francisco; Garcia-Calvo, Eloy; Santiago, Javier; Rosal, Roberto",Physicochemical Characterization and Ecotoxicological Assessment of CeO2 Nanoparticles Using Two Aquatic Microorganisms,TOXICOLOGICAL SCIENCES,119,1,2011
CeO2, ,uncoated,25,nm,"Ca 5.69%
Ti 0.15%
Zn 0.01%
S 0.93%
Cl <0.33%",63.2,180,nm,insoluble,22.4,mV,cyanobacteria,Anabaena CPB4337,"MilliQ-water, pH 6",~65 µmol photons/m^2/s,EC50,24,h,0.56, mg/L,"Rodea-Palomares, Ismael; Boltes, Karina; Fernandez-Pinas, Francisca; Leganes, Francisco; Garcia-Calvo, Eloy; Santiago, Javier; Rosal, Roberto",Physicochemical Characterization and Ecotoxicological Assessment of CeO2 Nanoparticles Using Two Aquatic Microorganisms,TOXICOLOGICAL SCIENCES,119,1,2011
CeO2, ,uncoated,25,nm,"Ca 5.69%
Ti 0.15%
Zn 0.01%
S 0.93%
Cl <0.33%",63.2,180,nm,insoluble,22.4,mV,cyanobacteria,Anabaena CPB4337,"MilliQ-water, pH 6",~65 µmol photons/m^2/s,EC50,4,h,27.5, mg/L,"Rodea-Palomares, Ismael; Boltes, Karina; Fernandez-Pinas, Francisca; Leganes, Francisco; Garcia-Calvo, Eloy; Santiago, Javier; Rosal, Roberto",Physicochemical Characterization and Ecotoxicological Assessment of CeO2 Nanoparticles Using Two Aquatic Microorganisms,TOXICOLOGICAL SCIENCES,119,1,2011
CeO2, ,uncoated,25,nm,"Ca 5.69%
Ti 0.15%
Zn 0.01%
S 0.93%
Cl <0.33%",63.2,180,nm,insoluble,22.4,mV,cyanobacteria,Anabaena CPB4337,"MilliQ-water, pH 6",~65 µmol photons/m^2/s,EC50,1,h,37.8, mg/L,"Rodea-Palomares, Ismael; Boltes, Karina; Fernandez-Pinas, Francisca; Leganes, Francisco; Garcia-Calvo, Eloy; Santiago, Javier; Rosal, Roberto",Physicochemical Characterization and Ecotoxicological Assessment of CeO2 Nanoparticles Using Two Aquatic Microorganisms,TOXICOLOGICAL SCIENCES,119,1,2011
CeO2, ,uncoated,50,nm,"Ca 1.49%
Ti <0.08%
Zn 0.02%
S 0.77%
Cl <0.23%",37.8,235,nm,0.11 ± 0.06 µg/L,18.7,mV,cyanobacteria,Anabaena CPB4337,"MilliQ-water, pH 6",~65 µmol photons/m^2/s,EC50,24,h,0.27, mg/L,"Rodea-Palomares, Ismael; Boltes, Karina; Fernandez-Pinas, Francisca; Leganes, Francisco; Garcia-Calvo, Eloy; Santiago, Javier; Rosal, Roberto",Physicochemical Characterization and Ecotoxicological Assessment of CeO2 Nanoparticles Using Two Aquatic Microorganisms,TOXICOLOGICAL SCIENCES,119,1,2011
CeO2, ,uncoated,50,nm,"Ca 1.49%
Ti <0.08%
Zn 0.02%
S 0.77%
Cl <0.23%",37.8,235,nm,0.11 ± 0.06 µg/L,18.7,mV,cyanobacteria,Anabaena CPB4337,"MilliQ-water, pH 6",~65 µmol photons/m^2/s,EC50,1,h,44.9, mg/L,"Rodea-Palomares, Ismael; Boltes, Karina; Fernandez-Pinas, Francisca; Leganes, Francisco; Garcia-Calvo, Eloy; Santiago, Javier; Rosal, Roberto",Physicochemical Characterization and Ecotoxicological Assessment of CeO2 Nanoparticles Using Two Aquatic Microorganisms,TOXICOLOGICAL SCIENCES,119,1,2011
CeO2, ,uncoated,50,nm,"Ca 1.49%
Ti <0.08%
Zn 0.02%
S 0.77%
Cl <0.23%",37.8,235,nm,0.11 ± 0.06 µg/L,18.7,mV,cyanobacteria,Anabaena CPB4337,"MilliQ-water, pH 6",~65 µmol photons/m^2/s,EC50,4,h,46.6, mg/L,"Rodea-Palomares, Ismael; Boltes, Karina; Fernandez-Pinas, Francisca; Leganes, Francisco; Garcia-Calvo, Eloy; Santiago, Javier; Rosal, Roberto",Physicochemical Characterization and Ecotoxicological Assessment of CeO2 Nanoparticles Using Two Aquatic Microorganisms,TOXICOLOGICAL SCIENCES,119,1,2011
CeO2, ,uncoated,60,nm,"Ca 4.18%
Zn 0.02%
S <1.24%
Cl <0.45%",29.9,223,nm,insoluble,0.7,mV,cyanobacteria,Anabaena CPB4337,"MilliQ-water, pH 6",~65 µmol photons/m^2/s,EC50,24,h,7.5, mg/L,"Rodea-Palomares, Ismael; Boltes, Karina; Fernandez-Pinas, Francisca; Leganes, Francisco; Garcia-Calvo, Eloy; Santiago, Javier; Rosal, Roberto",Physicochemical Characterization and Ecotoxicological Assessment of CeO2 Nanoparticles Using Two Aquatic Microorganisms,TOXICOLOGICAL SCIENCES,119,1,2011
CeO2, ,uncoated,60,nm,"Ca 4.18%
Zn 0.02%
S <1.24%
Cl <0.45%",29.9,223,nm,insoluble,0.7,mV,cyanobacteria,Anabaena CPB4337,"MilliQ-water, pH 6",~65 µmol photons/m^2/s,EC50,1,h,42.4, mg/L,"Rodea-Palomares, Ismael; Boltes, Karina; Fernandez-Pinas, Francisca; Leganes, Francisco; Garcia-Calvo, Eloy; Santiago, Javier; Rosal, Roberto",Physicochemical Characterization and Ecotoxicological Assessment of CeO2 Nanoparticles Using Two Aquatic Microorganisms,TOXICOLOGICAL SCIENCES,119,1,2011
CeO2, ,uncoated,60,nm,"Ca 4.18%
Zn 0.02%
S <1.24%
Cl <0.45%",29.9,223,nm,insoluble,0.7,mV,cyanobacteria,Anabaena CPB4337,"MilliQ-water, pH 6",~65 µmol photons/m^2/s,EC50,4,h,6.1, mg/L,"Rodea-Palomares, Ismael; Boltes, Karina; Fernandez-Pinas, Francisca; Leganes, Francisco; Garcia-Calvo, Eloy; Santiago, Javier; Rosal, Roberto",Physicochemical Characterization and Ecotoxicological Assessment of CeO2 Nanoparticles Using Two Aquatic Microorganisms,TOXICOLOGICAL SCIENCES,119,1,2011
CeO2, , ,14,nm, ,61,549,nm, ,-6.6,mV,crustacean,Daphnia magna,Elendt M4,12-h/12-h light/dark cycle,EC50 ,21,days,20.5, mg/L,"Van Hoecke, Karen; Quik, Joris T. K.; Mankiewicz-Boczek, Joanna; De Schamphelaere, Karel A. C.; Elsaesser, Andreas; Van der Meeren, Paul; Barnes, Clifford; McKerr, George; Howard, C. Vyvyan; Van De Meent, Dik; Rydzynski, Konrad; Dawson, Kenneth A.; Salvati, Anna; Lesniak, Anna; Lynch, Iseult; Silversmit, Geert; De Samber, Bjoern; Vincze, Laszlo; Janssen, Colin R.",Fate and Effects of CeO2 Nanoparticles in Aquatic Ecotoxicity Tests,ENVIRONMENTAL SCIENCE & TECHNOLOGY,43,12,2009
CeO2, , ,20,nm, ,42,500,nm, ,-9.1,mV,crustacean,Daphnia magna,Elendt M4,12-h/12-h light/dark cycle,EC50 ,21,days,25.4, mg/L,"Van Hoecke, Karen; Quik, Joris T. K.; Mankiewicz-Boczek, Joanna; De Schamphelaere, Karel A. C.; Elsaesser, Andreas; Van der Meeren, Paul; Barnes, Clifford; McKerr, George; Howard, C. Vyvyan; Van De Meent, Dik; Rydzynski, Konrad; Dawson, Kenneth A.; Salvati, Anna; Lesniak, Anna; Lynch, Iseult; Silversmit, Geert; De Samber, Bjoern; Vincze, Laszlo; Janssen, Colin R.",Fate and Effects of CeO2 Nanoparticles in Aquatic Ecotoxicity Tests,ENVIRONMENTAL SCIENCE & TECHNOLOGY,43,12,2009
CeO2, , ,29,nm, ,29,425,nm, ,-3.9,mV,crustacean,Daphnia magna,Elendt M4,12-h/12-h light/dark cycle,EC50 ,21,days,42.7, mg/L,"Van Hoecke, Karen; Quik, Joris T. K.; Mankiewicz-Boczek, Joanna; De Schamphelaere, Karel A. C.; Elsaesser, Andreas; Van der Meeren, Paul; Barnes, Clifford; McKerr, George; Howard, C. Vyvyan; Van De Meent, Dik; Rydzynski, Konrad; Dawson, Kenneth A.; Salvati, Anna; Lesniak, Anna; Lynch, Iseult; Silversmit, Geert; De Samber, Bjoern; Vincze, Laszlo; Janssen, Colin R.",Fate and Effects of CeO2 Nanoparticles in Aquatic Ecotoxicity Tests,ENVIRONMENTAL SCIENCE & TECHNOLOGY,43,12,2009
CeO2, , ,14,nm, ,61,549,nm, ,-6.6,mV,crustacean,Daphnia magna,Elendt M4,12-h/12-h light/dark cycle,EC50 ,21,days,40.7, mg/L,"Van Hoecke, Karen; Quik, Joris T. K.; Mankiewicz-Boczek, Joanna; De Schamphelaere, Karel A. C.; Elsaesser, Andreas; Van der Meeren, Paul; Barnes, Clifford; McKerr, George; Howard, C. Vyvyan; Van De Meent, Dik; Rydzynski, Konrad; Dawson, Kenneth A.; Salvati, Anna; Lesniak, Anna; Lynch, Iseult; Silversmit, Geert; De Samber, Bjoern; Vincze, Laszlo; Janssen, Colin R.",Fate and Effects of CeO2 Nanoparticles in Aquatic Ecotoxicity Tests,ENVIRONMENTAL SCIENCE & TECHNOLOGY,43,12,2009
CeO2, , ,20,nm, ,42,500,nm, ,-9.1,mV,crustacean,Daphnia magna,Elendt M4,12-h/12-h light/dark cycle,EC50 ,21,days,36.9, mg/L,"Van Hoecke, Karen; Quik, Joris T. K.; Mankiewicz-Boczek, Joanna; De Schamphelaere, Karel A. C.; Elsaesser, Andreas; Van der Meeren, Paul; Barnes, Clifford; McKerr, George; Howard, C. Vyvyan; Van De Meent, Dik; Rydzynski, Konrad; Dawson, Kenneth A.; Salvati, Anna; Lesniak, Anna; Lynch, Iseult; Silversmit, Geert; De Samber, Bjoern; Vincze, Laszlo; Janssen, Colin R.",Fate and Effects of CeO2 Nanoparticles in Aquatic Ecotoxicity Tests,ENVIRONMENTAL SCIENCE & TECHNOLOGY,43,12,2009
CeO2, , ,29,nm, ,29,425,nm, ,-3.9,mV,crustacean,Daphnia magna,Elendt M4,12-h/12-h light/dark cycle,EC50 ,21,days,71.1, mg/L,"Van Hoecke, Karen; Quik, Joris T. K.; Mankiewicz-Boczek, Joanna; De Schamphelaere, Karel A. C.; Elsaesser, Andreas; Van der Meeren, Paul; Barnes, Clifford; McKerr, George; Howard, C. Vyvyan; Van De Meent, Dik; Rydzynski, Konrad; Dawson, Kenneth A.; Salvati, Anna; Lesniak, Anna; Lynch, Iseult; Silversmit, Geert; De Samber, Bjoern; Vincze, Laszlo; Janssen, Colin R.",Fate and Effects of CeO2 Nanoparticles in Aquatic Ecotoxicity Tests,ENVIRONMENTAL SCIENCE & TECHNOLOGY,43,12,2009
CeO2,pseudo-spherical, ,3,nm,98,110,"in pure water 8 nm, in natural water 10-1000 µm",nm, ,-10,mV,crustacean,Daphnia pulex,"commercialized natural water (Cristaline, France; pH 8.5, 290 mg/L HCO3-, 5 mg/L SO42-, 4 mg/L Cl-, 39 mg/L Ca2+, 25 mg/L Mg2+, 19 mg/L Na+, 1.5 mg/L K+)",10-h/14-h light/dark cycle,EC50,48,h,91.79, mg/L,"Artells, Ester; Issartel, Julien; Auffan, Melanie; Borschneck, Daniel; Thill, Antoine; Tella, Marie; Brousset, Lenka; Rose, Jerome; Bottero, Jean-Yves; Thiery, Alain",Exposure to Cerium Dioxide Nanoparticles Differently Affect Swimming Performance and Survival in Two Daphnid Species,PLOS ONE,8,8,2013
CeO2,pseudo-spherical, ,3,nm,98,110,"in pure water 8 nm, in natural water 10-1000 µm",nm, ,-10,mV,crustacean,Daphnia pulex,"commercialized natural water (Cristaline, France; pH 8.5, 290 mg/L HCO3-, 5 mg/L SO42-, 4 mg/L Cl-, 39 mg/L Ca2+, 25 mg/L Mg2+, 19 mg/L Na+, 1.5 mg/L K+)",10-h/14-h light/dark cycle,EC50,72,h,0.94, mg/L,"Artells, Ester; Issartel, Julien; Auffan, Melanie; Borschneck, Daniel; Thill, Antoine; Tella, Marie; Brousset, Lenka; Rose, Jerome; Bottero, Jean-Yves; Thiery, Alain",Exposure to Cerium Dioxide Nanoparticles Differently Affect Swimming Performance and Survival in Two Daphnid Species,PLOS ONE,8,8,2013
CeO2,pseudo-spherical, ,3,nm,98,110,"in pure water 8 nm, in natural water 10-1000 µm",nm, ,-10,mV,crustacean,Daphnia pulex,"commercialized natural water (Cristaline, France; pH 8.5, 290 mg/L HCO3-, 5 mg/L SO42-, 4 mg/L Cl-, 39 mg/L Ca2+, 25 mg/L Mg2+, 19 mg/L Na+, 1.5 mg/L K+)",10-h/14-h light/dark cycle,EC50,96,h,0.78, mg/L,"Artells, Ester; Issartel, Julien; Auffan, Melanie; Borschneck, Daniel; Thill, Antoine; Tella, Marie; Brousset, Lenka; Rose, Jerome; Bottero, Jean-Yves; Thiery, Alain",Exposure to Cerium Dioxide Nanoparticles Differently Affect Swimming Performance and Survival in Two Daphnid Species,PLOS ONE,8,8,2013
CeO2,pseudo-spherical, ,3,nm,98,110,"in pure water 8 nm, in natural water 10-1000 µm",nm, ,-10,mV,crustacean,Daphnia similis,"commercialized natural water (Cristaline, France; pH 8.5, 290 mg/L HCO3-, 5 mg/L SO42-, 4 mg/L Cl-, 39 mg/L Ca2+, 25 mg/L Mg2+, 19 mg/L Na+, 1.5 mg/L K+)",10-h/14-h light/dark cycle,EC50,48,h,0.26, mg/L,"Artells, Ester; Issartel, Julien; Auffan, Melanie; Borschneck, Daniel; Thill, Antoine; Tella, Marie; Brousset, Lenka; Rose, Jerome; Bottero, Jean-Yves; Thiery, Alain",Exposure to Cerium Dioxide Nanoparticles Differently Affect Swimming Performance and Survival in Two Daphnid Species,PLOS ONE,8,8,2013
CeO2,triangular or rhombic, ,55,nm, , ,,nm, ,,mV,crustacean,Ceriodaphnia affinis,"15 ml of nanoparticles solution, fed by yeast suspension, pH 7.5-8.0", ,EC50,7,days,0.79, mg/L,"Tomilina, I. I.; Gremyachikh, V. A.; Myl'nikov, A. P.; Komov, V. T.",Changes in biological characteristics of freshwater heterotrophic flagellates and cladocerans under the effect of metal oxide nano- and microparticles,INLAND WATER BIOLOGY,4,4,2011
CeO2,spherical,poly acrylic acid,7,nm,"Au, Co, Na and Cl (all trace)", ,84,nm,0.067,-25,mV,algae,Pseudokirchneriella subcapitata,"media for freshwater algae (TG 201) was made according to OECD Guideline 201, specific conductivity 163.6 μS/cm", ,EC50,72,h,0.024, mg/L,"Booth, Andy; Storseth, Trond; Altin, Dag; Fornara, Andrea; Ahniyaz, Anwar; Jungnickel, Harald; Laux, Peter; Luch, Andreas; Sorensen, Lisbet",Freshwater dispersion stability of PAA-stabilised cerium oxide nanoparticles and toxicity towards Pseudokirchneriella subcapitata.,Science of the total environment,505,,2015
CeO2,spherical,poly acrylic acid,7,nm,"Au, Co, Na and Cl (all trace)", ,84,nm,0.067,-25,mV,algae,Pseudokirchneriella subcapitata,"media for freshwater algae (TG 201) was made according to OECD Guideline 201, specific conductivity 163.6 μS/cm", ,EC50,72,h,0.013, mg/L,"Booth, Andy; Storseth, Trond; Altin, Dag; Fornara, Andrea; Ahniyaz, Anwar; Jungnickel, Harald; Laux, Peter; Luch, Andreas; Sorensen, Lisbet",Freshwater dispersion stability of PAA-stabilised cerium oxide nanoparticles and toxicity towards Pseudokirchneriella subcapitata.,Science of the total environment,505,,2015
CeO2, , ,25,nm,, ,24,nm, ,,mV,crustacean,Daphnia magna," hard water, food added ", ,EC50,96,h,10, mg/L,"Gaiser, Birgit K.; Biswas, Anamika; Rosenkranz, Philipp; Jepson, Mark A.; Lead, Jamie R.; Stone, Vicki; Tyler, Charles R.; Fernandes, Teresa F.",Effects of silver and cerium dioxide micro- and nano-sized particles on Daphnia magna,JOURNAL OF ENVIRONMENTAL MONITORING,13,5,2011
CeO2, , ,25,nm,, ,25,nm, ,,mV,crustacean,Daphnia magna,"reconstituted hard water, food added ", ,EC50,21,days,3.1, mg/L,"Gaiser, Birgit K.; Biswas, Anamika; Rosenkranz, Philipp; Jepson, Mark A.; Lead, Jamie R.; Stone, Vicki; Tyler, Charles R.; Fernandes, Teresa F.",Effects of silver and cerium dioxide micro- and nano-sized particles on Daphnia magna,JOURNAL OF ENVIRONMENTAL MONITORING,13,5,2011
CeO2, , ,,nm, , , ,nm, ,,mV,bacteria,Vibrio fischeri NRRL B-11177,Microtox 81.9% basic test by following the instructions of the test tutorial,Microtox 81.9% basic test by following the instructions of the test tutorial,EC50,15,min,100, mg/L,"Velzeboer, Ilona; Hendriks, A. Jan; Ragas, Ad M. J.; Van de Meent, Dik",Aquatic ecotoxicity tests of some nanomaterials,ENVIRONMENTAL TOXICOLOGY AND CHEMISTRY,27,9,2008
CeO2, , ,,nm, , , ,nm, ,,mV,algae,Pseudokirchneriella subcapitata,"Dutch standard water (Milli-Q), NaHCO3, KHCO3, CaCl2*2H2O, MgSO4*7H2O","continuous light (100 µE/m^2/s, 650 nm)",EC50,4.5,h,100, mg/L,"Velzeboer, Ilona; Hendriks, A. Jan; Ragas, Ad M. J.; Van de Meent, Dik",Aquatic ecotoxicity tests of some nanomaterials,ENVIRONMENTAL TOXICOLOGY AND CHEMISTRY,27,9,2008
CeO2, , ,,nm, , , ,nm, ,,mV,crustacean,Chydorus sphaericus,tap water,17-h/7-h light/dark cycle,EC50,48,h,100, mg/L,"Velzeboer, Ilona; Hendriks, A. Jan; Ragas, Ad M. J.; Van de Meent, Dik",Aquatic ecotoxicity tests of some nanomaterials,ENVIRONMENTAL TOXICOLOGY AND CHEMISTRY,27,9,2008
CeO2, ,uncoated,25,nm,"Ca 5.69%
Ti 0.15%
Zn 0.01%
S 0.93%
Cl <0.33%",63.2,2632,nm,insoluble,-19.5,mV,cyanobacteria,Anabaena CPB4337,"AA/8 medium suplemented with 5 mM nitrate, buffered with 2mM 4-(2-hydroxyethyl)-1-piperazineethanesulfonic acid (HEPES)",~65 µmol photons/m^2/s,EC50,24,h,100, mg/L,"Rodea-Palomares, Ismael; Boltes, Karina; Fernandez-Pinas, Francisca; Leganes, Francisco; Garcia-Calvo, Eloy; Santiago, Javier; Rosal, Roberto",Physicochemical Characterization and Ecotoxicological Assessment of CeO2 Nanoparticles Using Two Aquatic Microorganisms,TOXICOLOGICAL SCIENCES,119,1,2011
CeO2, ,uncoated,25,nm,"Ca 5.69%
Ti 0.15%
Zn 0.01%
S 0.93%
Cl <0.33%",63.2,155,nm,insoluble,-27.5,mV,cyanobacteria,Anabaena CPB4337,"AA/8 medium suplemented with 5 mM nitrate diluted 1/10 in Milli-Q water, buffered with 2mM 4-(2-hydroxyethyl)-1-piperazineethanesulfonic acid (HEPES)",~65 µmol photons/m^2/s,EC50,24,h,100, mg/L,"Rodea-Palomares, Ismael; Boltes, Karina; Fernandez-Pinas, Francisca; Leganes, Francisco; Garcia-Calvo, Eloy; Santiago, Javier; Rosal, Roberto",Physicochemical Characterization and Ecotoxicological Assessment of CeO2 Nanoparticles Using Two Aquatic Microorganisms,TOXICOLOGICAL SCIENCES,119,1,2011
CeO2, ,uncoated,50,nm,"Ca 1.49%
Ti <0.08%
Zn 0.02%
S 0.77%
Cl <0.23%",37.8,2285,nm,0.11 ± 0.06 µg/L,-20.3,mV,cyanobacteria,Anabaena CPB4337,"AA/8 medium suplemented with 5 mM nitrate, buffered with 2mM 4-(2-hydroxyethyl)-1-piperazineethanesulfonic acid (HEPES)",~65 µmol photons/m^2/s,EC50,24,h,100, mg/L,"Rodea-Palomares, Ismael; Boltes, Karina; Fernandez-Pinas, Francisca; Leganes, Francisco; Garcia-Calvo, Eloy; Santiago, Javier; Rosal, Roberto",Physicochemical Characterization and Ecotoxicological Assessment of CeO2 Nanoparticles Using Two Aquatic Microorganisms,TOXICOLOGICAL SCIENCES,119,1,2011
CeO2, ,uncoated,50,nm,"Ca 1.49%
Ti <0.08%
Zn 0.02%
S 0.77%
Cl <0.23%",37.8,184,nm,0.11 ± 0.06 µg/L,-28.6,mV,cyanobacteria,Anabaena CPB4337,"AA/8 medium suplemented with 5 mM nitrate diluted 1/10 in Milli-Q water, buffered with 2mM 4-(2-hydroxyethyl)-1-piperazineethanesulfonic acid (HEPES)",~65 µmol photons/m^2/s,EC50,24,h,100, mg/L,"Rodea-Palomares, Ismael; Boltes, Karina; Fernandez-Pinas, Francisca; Leganes, Francisco; Garcia-Calvo, Eloy; Santiago, Javier; Rosal, Roberto",Physicochemical Characterization and Ecotoxicological Assessment of CeO2 Nanoparticles Using Two Aquatic Microorganisms,TOXICOLOGICAL SCIENCES,119,1,2011
CeO2, ,uncoated,10,nm,"Ca 5.20%
Ti 1.11%
Zn 0.02%
S 1.60%
Cl 0.53%",67.6,1081,nm,insoluble,-26.9,mV,cyanobacteria,Anabaena CPB4337,"AA/8 medium suplemented with 5 mM nitrate, buffered with 2mM 4-(2-hydroxyethyl)-1-piperazineethanesulfonic acid (HEPES)",~65 µmol photons/m^2/s,EC50,24,h,100, mg/L,"Rodea-Palomares, Ismael; Boltes, Karina; Fernandez-Pinas, Francisca; Leganes, Francisco; Garcia-Calvo, Eloy; Santiago, Javier; Rosal, Roberto",Physicochemical Characterization and Ecotoxicological Assessment of CeO2 Nanoparticles Using Two Aquatic Microorganisms,TOXICOLOGICAL SCIENCES,119,1,2011
CeO2, ,uncoated,10,nm,"Ca 5.20%
Ti 1.11%
Zn 0.02%
S 1.60%
Cl 0.53%",67.6,164,nm,insoluble,-28.5,mV,cyanobacteria,Anabaena CPB4337,"AA/8 medium suplemented with 5 mM nitrate diluted 1/10 in Milli-Q water, buffered with 2mM 4-(2-hydroxyethyl)-1-piperazineethanesulfonic acid (HEPES)",~65 µmol photons/m^2/s,EC50,24,h,100, mg/L,"Rodea-Palomares, Ismael; Boltes, Karina; Fernandez-Pinas, Francisca; Leganes, Francisco; Garcia-Calvo, Eloy; Santiago, Javier; Rosal, Roberto",Physicochemical Characterization and Ecotoxicological Assessment of CeO2 Nanoparticles Using Two Aquatic Microorganisms,TOXICOLOGICAL SCIENCES,119,1,2011
CeO2, ,uncoated,60,nm,"Ca 4.18%
Zn 0.02%
S <1.24%
Cl <0.45%",29.9,2223,nm,insoluble,-15.6,mV,cyanobacteria,Anabaena CPB4337,"AA/8 medium suplemented with 5 mM nitrate, buffered with 2mM 4-(2-hydroxyethyl)-1-piperazineethanesulfonic acid (HEPES)",~65 µmol photons/m^2/s,EC50,24,h,100, mg/L,"Rodea-Palomares, Ismael; Boltes, Karina; Fernandez-Pinas, Francisca; Leganes, Francisco; Garcia-Calvo, Eloy; Santiago, Javier; Rosal, Roberto",Physicochemical Characterization and Ecotoxicological Assessment of CeO2 Nanoparticles Using Two Aquatic Microorganisms,TOXICOLOGICAL SCIENCES,119,1,2011
CeO2, ,uncoated,60,nm,"Ca 4.18%
Zn 0.02%
S <1.24%
Cl <0.45%",29.9,185,nm,insoluble,-29.4,mV,cyanobacteria,Anabaena CPB4337,"AA/8 medium suplemented with 5 mM nitrate diluted 1/10 in Milli-Q water, buffered with 2mM 4-(2-hydroxyethyl)-1-piperazineethanesulfonic acid (HEPES)",~65 µmol photons/m^2/s,EC50,24,h,100, mg/L,"Rodea-Palomares, Ismael; Boltes, Karina; Fernandez-Pinas, Francisca; Leganes, Francisco; Garcia-Calvo, Eloy; Santiago, Javier; Rosal, Roberto",Physicochemical Characterization and Ecotoxicological Assessment of CeO2 Nanoparticles Using Two Aquatic Microorganisms,TOXICOLOGICAL SCIENCES,119,1,2011
CeO2,shapeless,hexamethylenetetramine,6.5,nm, , ,,nm, ,11.5,mV,crustacean,Daphnia magna,OECD protocols,OECD protocols,LC50,48,h,0.012, mg/L,"Garcia, Ana; Espinosa, Roser; Delgado, Lucia; Casals, Eudald; Gonzalez, Edgar; Puntes, Victor; Barata, Carlos; Font, Xavier; Sanchez, Antoni","Acute toxicity of cerium oxide, titanium oxide and iron oxide nanoparticles using standardized tests",DESALINATION,269,1月3日,2011
CeO2,triangular or rhombic, ,55,nm, , ,,nm, ,,mV,crustacean,Ceriodaphnia affinis,"15 ml of nanoparticles solution, fed by yeast suspension, pH 7.5-8.0", ,LC50,48,h,269.5, mg/L,"Tomilina, I. I.; Gremyachikh, V. A.; Myl'nikov, A. P.; Komov, V. T.",Changes in biological characteristics of freshwater heterotrophic flagellates and cladocerans under the effect of metal oxide nano- and microparticles,INLAND WATER BIOLOGY,4,4,2011
CeO2,triangular or rhombic, ,55,nm, , ,,nm,,,mV,crustacean,Ceriodaphnia affinis,"15 ml of nanoparticles solution, fed by yeast suspension, pH 7.5-8.0", ,LC50,7,days,97.1, mg/L,"Tomilina, I. I.; Gremyachikh, V. A.; Myl'nikov, A. P.; Komov, V. T.",Changes in biological characteristics of freshwater heterotrophic flagellates and cladocerans under the effect of metal oxide nano- and microparticles,INLAND WATER BIOLOGY,4,4,2011
CuO,,,42.5,nm,,25.5,,nm,20% at 0.01 to 200 mg/L,,mV,bacteria,E. coli AB1157 (pSLlux) sod wt,0.9% NaCl,dark,EC50 ,2,h,10.1, mg/L,"Ivask, A.; Bondarenko, O.; Jepihhina, N.; Kahru, A.","Profiling of the reactive oxygen species-related ecotoxicity of CuO, ZnO, TiO(2), silver and fullerene nanoparticles using a set of recombinant luminescent Escherichia coli strains: differentiating the impact of particles and solubilised metals",ANALYTICAL AND BIOANALYTICAL CHEMISTRY,398,2,2010
CuO,,,42.5,nm,,25.5,,nm,20% at 0.01 to 200 mg/L,,mV,bacteria,"E. coli AS391
(pSLlux) sodABC−",0.9% NaCl,dark,EC50 ,0.5,h,11.4, mg/L,"Ivask, A.; Bondarenko, O.; Jepihhina, N.; Kahru, A.","Profiling of the reactive oxygen species-related ecotoxicity of CuO, ZnO, TiO(2), silver and fullerene nanoparticles using a set of recombinant luminescent Escherichia coli strains: differentiating the impact of particles and solubilised metals",ANALYTICAL AND BIOANALYTICAL CHEMISTRY,398,2,2010
CuO,,,42.5,nm,,25.5,,nm,20% at 0.01 to 200 mg/L,,mV,bacteria,"E. coli JI132
(pSLlux) sodAB−",0.9% NaCl,dark,EC50 ,0.5,h,14.8, mg/L,"Ivask, A.; Bondarenko, O.; Jepihhina, N.; Kahru, A.","Profiling of the reactive oxygen species-related ecotoxicity of CuO, ZnO, TiO(2), silver and fullerene nanoparticles using a set of recombinant luminescent Escherichia coli strains: differentiating the impact of particles and solubilised metals",ANALYTICAL AND BIOANALYTICAL CHEMISTRY,398,2,2010
CuO,,,42.5,nm,,25.5,,nm,20% at 0.01 to 200 mg/L,,mV,bacteria,"E. coli AS391
(pSLlux) sodABC−",0.9% NaCl,dark,EC50 ,2,h,2.53, mg/L,"Ivask, A.; Bondarenko, O.; Jepihhina, N.; Kahru, A.","Profiling of the reactive oxygen species-related ecotoxicity of CuO, ZnO, TiO(2), silver and fullerene nanoparticles using a set of recombinant luminescent Escherichia coli strains: differentiating the impact of particles and solubilised metals",ANALYTICAL AND BIOANALYTICAL CHEMISTRY,398,2,2010
CuO,,,42.5,nm,,25.5,,nm,20% at 0.01 to 200 mg/L,,mV,bacteria,"E. coli JI132
(pSLlux) sodAB−",0.9% NaCl,dark,EC50 ,2,h,3.25, mg/L,"Ivask, A.; Bondarenko, O.; Jepihhina, N.; Kahru, A.","Profiling of the reactive oxygen species-related ecotoxicity of CuO, ZnO, TiO(2), silver and fullerene nanoparticles using a set of recombinant luminescent Escherichia coli strains: differentiating the impact of particles and solubilised metals",ANALYTICAL AND BIOANALYTICAL CHEMISTRY,398,2,2010
CuO,,,42.5,nm,,25.5,,nm,20% at 0.01 to 200 mg/L,,mV,bacteria,"E. coli JI131
(pSLlux) sodB−",0.9% NaCl,dark,EC50 ,0.5,h,33, mg/L,"Ivask, A.; Bondarenko, O.; Jepihhina, N.; Kahru, A.","Profiling of the reactive oxygen species-related ecotoxicity of CuO, ZnO, TiO(2), silver and fullerene nanoparticles using a set of recombinant luminescent Escherichia coli strains: differentiating the impact of particles and solubilised metals",ANALYTICAL AND BIOANALYTICAL CHEMISTRY,398,2,2010
CuO,,,42.5,nm,,25.5,,nm,20% at 0.01 to 200 mg/L,,mV,bacteria,"E. coli JI130
(pSLlux) sodA−",0.9% NaCl,dark,EC50 ,0.5,h,39.7, mg/L,"Ivask, A.; Bondarenko, O.; Jepihhina, N.; Kahru, A.","Profiling of the reactive oxygen species-related ecotoxicity of CuO, ZnO, TiO(2), silver and fullerene nanoparticles using a set of recombinant luminescent Escherichia coli strains: differentiating the impact of particles and solubilised metals",ANALYTICAL AND BIOANALYTICAL CHEMISTRY,398,2,2010
CuO,,,42.5,nm,,25.5,,nm,20% at 0.01 to 200 mg/L,,mV,bacteria,"E. coli AS393
