Repository: BrandNewJimZhang/buaa-nanotox-database

File: original_dataset.csv (part 7 of 9)
Chemical Name,shape,coating,diameter mean,diameter Units,Chemical Purity Mean,surface (m2/g),size mean,Size Units,Dissolution,zp mean,zp Units,Species group,Species Scientific Name,media type,illumination,Endpoint,Duration,Observed Duration Units,Toxicity Conc Mean,Toxicity Conc Units,authors,title,journal,vol,issue,year
dimethicone/methicone copolymer",10,nm,79-89% of TiO2,100,,nm,,,mV,crustacean,Daphnia magna,Artificial Elendt M4 (OECD guideline 202),16-h/8-h light/dark cycle,EC50,48,h,100, mg/L,"Wiench, Karin; Wohlleben, Wendel; Hisgen, Volker; Radke, Kristin; Salinas, Edward; Zok, Sabine; Landsiedel, Robert",Acute and chronic effects of nano- and non-nano-scale TiO2 and ZnO particles on mobility and reproduction of the freshwater invertebrate Daphnia magna,CHEMOSPHERE,76,10,2009
TiO2,,"aluminum hydroxide (and)
dimethicone/methicone copolymer",10,nm,79-89% of TiO2,100,,nm,,,mV,crustacean,Daphnia magna,surface water from a pond,16-h/8-h light/dark cycle,EC50,48,h,100, mg/L,"Wiench, Karin; Wohlleben, Wendel; Hisgen, Volker; Radke, Kristin; Salinas, Edward; Zok, Sabine; Landsiedel, Robert",Acute and chronic effects of nano- and non-nano-scale TiO2 and ZnO particles on mobility and reproduction of the freshwater invertebrate Daphnia magna,CHEMOSPHERE,76,10,2009
TiO2,,"hydrated
silica (and) dimethicone/
methicone copolymer (and)
aluminum hydroxide",10,nm,79-89% of TiO2,100,,nm,,,mV,crustacean,Daphnia magna,surface water from well-spring of the River Selz,16-h/8-h light/dark cycle,EC50,48,h,100, mg/L,"Wiench, Karin; Wohlleben, Wendel; Hisgen, Volker; Radke, Kristin; Salinas, Edward; Zok, Sabine; Landsiedel, Robert",Acute and chronic effects of nano- and non-nano-scale TiO2 and ZnO particles on mobility and reproduction of the freshwater invertebrate Daphnia magna,CHEMOSPHERE,76,10,2009
TiO2,,"hydrated
silica (and) dimethicone/
methicone copolymer (and)
aluminum hydroxide",10,nm,73-83% of TiO2,100,,nm,,,mV,crustacean,Daphnia magna,Artificial Elendt M4 (OECD guideline 202),16-h/8-h light/dark cycle,EC50,48,h,100, mg/L,"Wiench, Karin; Wohlleben, Wendel; Hisgen, Volker; Radke, Kristin; Salinas, Edward; Zok, Sabine; Landsiedel, Robert",Acute and chronic effects of nano- and non-nano-scale TiO2 and ZnO particles on mobility and reproduction of the freshwater invertebrate Daphnia magna,CHEMOSPHERE,76,10,2009
TiO2,,"dimethoxydiphenylsilane/
triethoxy-caprylylsilane
crosspolymer (and)
hydrated silica (and)
aluminum hydroxide",10,nm,69-73% of TiO2,100,,nm,,,mV,crustacean,Daphnia magna,Artificial Elendt M4 (OECD guideline 202),16-h/8-h light/dark cycle,EC50,48,h,100, mg/L,"Wiench, Karin; Wohlleben, Wendel; Hisgen, Volker; Radke, Kristin; Salinas, Edward; Zok, Sabine; Landsiedel, Robert",Acute and chronic effects of nano- and non-nano-scale TiO2 and ZnO particles on mobility and reproduction of the freshwater invertebrate Daphnia magna,CHEMOSPHERE,76,10,2009
TiO2,,uncoated,21,nm,,50,580.5,nm,,,mV,crustacean,Daphnia magna,"daphnia culture medium (consisting of 64.75 mg/L NaHCO3, 5.75 mg/L KCl, 123.25 mg/L MgSO·7H2O, and 294 mg/L CaCl2·2H2O)",natural light–dark cycle,EC50,48,h,100, mg/L,"Zhu, Xiaoshan; Chang, Yung; Chen, Yongsheng",Toxicity and bioaccumulation of TiO2 nanoparticle aggregates in Daphnia magna,CHEMOSPHERE,78,3,2010
TiO2,,,60,nm,,24.8,,nm,,,mV,bacteria,E. coli AB1157 (pSLlux) sod wt,0.9% NaCl,dark,EC50 ,0.5,h,20000, mg/L,"Ivask, A.; Bondarenko, O.; Jepihhina, N.; Kahru, A.","Profiling of the reactive oxygen species-related ecotoxicity of CuO, ZnO, TiO2, silver and fullerene nanoparticles using a set of recombinant luminescent Escherichia coli strains: differentiating the impact of particles and solubilised metals",ANALYTICAL AND BIOANALYTICAL CHEMISTRY,398,2,2010
TiO2,,,60,nm,,24.8,,nm,,,mV,bacteria,E. coli AB1157 (pSLlux) sod wt,0.9% NaCl,dark,EC50 ,2,h,20000, mg/L,"Ivask, A.; Bondarenko, O.; Jepihhina, N.; Kahru, A.","Profiling of the reactive oxygen species-related ecotoxicity of CuO, ZnO, TiO2, silver and fullerene nanoparticles using a set of recombinant luminescent Escherichia coli strains: differentiating the impact of particles and solubilised metals",ANALYTICAL AND BIOANALYTICAL CHEMISTRY,398,2,2010
TiO2,,,60,nm,,24.8,,nm,,,mV,bacteria,"E. coli JI130
(pSLlux) sodA−",0.9% NaCl,dark,EC50 ,0.5,h,20000, mg/L,"Ivask, A.; Bondarenko, O.; Jepihhina, N.; Kahru, A.","Profiling of the reactive oxygen species-related ecotoxicity of CuO, ZnO, TiO2, silver and fullerene nanoparticles using a set of recombinant luminescent Escherichia coli strains: differentiating the impact of particles and solubilised metals",ANALYTICAL AND BIOANALYTICAL CHEMISTRY,398,2,2010
TiO2,,,60,nm,,24.8,,nm,,,mV,bacteria,"E. coli JI130
(pSLlux) sodA−",0.9% NaCl,dark,EC50 ,2,h,20000, mg/L,"Ivask, A.; Bondarenko, O.; Jepihhina, N.; Kahru, A.","Profiling of the reactive oxygen species-related ecotoxicity of CuO, ZnO, TiO2, silver and fullerene nanoparticles using a set of recombinant luminescent Escherichia coli strains: differentiating the impact of particles and solubilised metals",ANALYTICAL AND BIOANALYTICAL CHEMISTRY,398,2,2010
TiO2,,,60,nm,,24.8,,nm,,,mV,bacteria,"E. coli JI131
(pSLlux) sodB−",0.9% NaCl,dark,EC50 ,0.5,h,20000, mg/L,"Ivask, A.; Bondarenko, O.; Jepihhina, N.; Kahru, A.","Profiling of the reactive oxygen species-related ecotoxicity of CuO, ZnO, TiO2, silver and fullerene nanoparticles using a set of recombinant luminescent Escherichia coli strains: differentiating the impact of particles and solubilised metals",ANALYTICAL AND BIOANALYTICAL CHEMISTRY,398,2,2010
TiO2,,,60,nm,,24.8,,nm,,,mV,bacteria,"E. coli JI131
(pSLlux) sodB−",0.9% NaCl,dark,EC50 ,2,h,20000, mg/L,"Ivask, A.; Bondarenko, O.; Jepihhina, N.; Kahru, A.","Profiling of the reactive oxygen species-related ecotoxicity of CuO, ZnO, TiO2, silver and fullerene nanoparticles using a set of recombinant luminescent Escherichia coli strains: differentiating the impact of particles and solubilised metals",ANALYTICAL AND BIOANALYTICAL CHEMISTRY,398,2,2010
TiO2,,,60,nm,,24.8,,nm,,,mV,bacteria,"E. coli AS393
(pSLlux) sodC−",0.9% NaCl,dark,EC50 ,0.5,h,20000, mg/L,"Ivask, A.; Bondarenko, O.; Jepihhina, N.; Kahru, A.","Profiling of the reactive oxygen species-related ecotoxicity of CuO, ZnO, TiO2, silver and fullerene nanoparticles using a set of recombinant luminescent Escherichia coli strains: differentiating the impact of particles and solubilised metals",ANALYTICAL AND BIOANALYTICAL CHEMISTRY,398,2,2010
TiO2,,,60,nm,,24.8,,nm,,,mV,bacteria,"E. coli AS393
(pSLlux) sodC−",0.9% NaCl,dark,EC50 ,2,h,20000, mg/L,"Ivask, A.; Bondarenko, O.; Jepihhina, N.; Kahru, A.","Profiling of the reactive oxygen species-related ecotoxicity of CuO, ZnO, TiO2, silver and fullerene nanoparticles using a set of recombinant luminescent Escherichia coli strains: differentiating the impact of particles and solubilised metals",ANALYTICAL AND BIOANALYTICAL CHEMISTRY,398,2,2010
TiO2,,,60,nm,,24.8,,nm,,,mV,bacteria,"E. coli JI132
(pSLlux) sodAB−",0.9% NaCl,dark,EC50 ,0.5,h,20000, mg/L,"Ivask, A.; Bondarenko, O.; Jepihhina, N.; Kahru, A.","Profiling of the reactive oxygen species-related ecotoxicity of CuO, ZnO, TiO2, silver and fullerene nanoparticles using a set of recombinant luminescent Escherichia coli strains: differentiating the impact of particles and solubilised metals",ANALYTICAL AND BIOANALYTICAL CHEMISTRY,398,2,2010
TiO2,,,60,nm,,24.8,,nm,,,mV,bacteria,"E. coli JI132
(pSLlux) sodAB−",0.9% NaCl,dark,EC50 ,2,h,20000, mg/L,"Ivask, A.; Bondarenko, O.; Jepihhina, N.; Kahru, A.","Profiling of the reactive oxygen species-related ecotoxicity of CuO, ZnO, TiO2, silver and fullerene nanoparticles using a set of recombinant luminescent Escherichia coli strains: differentiating the impact of particles and solubilised metals",ANALYTICAL AND BIOANALYTICAL CHEMISTRY,398,2,2010
TiO2,,,60,nm,,24.8,,nm,,,mV,bacteria,"E. coli AS391
(pSLlux) sodABC−",0.9% NaCl,dark,EC50 ,0.5,h,20000, mg/L,"Ivask, A.; Bondarenko, O.; Jepihhina, N.; Kahru, A.","Profiling of the reactive oxygen species-related ecotoxicity of CuO, ZnO, TiO2, silver and fullerene nanoparticles using a set of recombinant luminescent Escherichia coli strains: differentiating the impact of particles and solubilised metals",ANALYTICAL AND BIOANALYTICAL CHEMISTRY,398,2,2010
TiO2,,,60,nm,,24.8,,nm,,,mV,bacteria,"E. coli AS391
(pSLlux) sodABC−",0.9% NaCl,dark,EC50 ,2,h,20000, mg/L,"Ivask, A.; Bondarenko, O.; Jepihhina, N.; Kahru, A.","Profiling of the reactive oxygen species-related ecotoxicity of CuO, ZnO, TiO2, silver and fullerene nanoparticles using a set of recombinant luminescent Escherichia coli strains: differentiating the impact of particles and solubilised metals",ANALYTICAL AND BIOANALYTICAL CHEMISTRY,398,2,2010
TiO2,,,47.5,nm,,,,nm,,,mV,bacteria,Vibrio fischeri,2% NaCl in Milli-Q water,dark,EC50,0.5,h,20000, mg/L,"Heinlaan, Margit; Ivask, Angela; Blinova, Irina; Dubourguier, Henri-Charles; Kahru, Anne","Toxicity of nanosized and bulk ZnO, CuO and TiO2 to bacteria Vibrio fischeri and crustaceans Daphnia magna and Thamnocephalus platyurus",CHEMOSPHERE,71,7,2008
TiO2,,,,nm,,,,nm,,,mV,bacteria,Vibrio fischeri NRRL B-11177,Microtox 81.9% basic test by following the instructions of the test tutorial,Microtox 81.9% basic test by following the instructions of the test tutorial,EC50,15 min,min,100, mg/L,"Velzeboer, Ilona; Hendriks, A. Jan; Ragas, Ad M. J.; Van de Meent, Dik",Aquatic ecotoxicity tests of some nanomaterials,ENVIRONMENTAL TOXICOLOGY AND CHEMISTRY,27,9,2008
TiO2,,,,nm,,,,nm,,,mV,algae,Pseudokirchneriella subcapitata,"Dutch standard water (Milli-Q), NaHCO3, KHCO3, CaCl2*2H2O, MgSO4*7H2O","continuous light (100 µE/m^2/s, 650 nm)",EC50,4.5,h,100, mg/L,"Velzeboer, Ilona; Hendriks, A. Jan; Ragas, Ad M. J.; Van de Meent, Dik",Aquatic ecotoxicity tests of some nanomaterials,ENVIRONMENTAL TOXICOLOGY AND CHEMISTRY,27,9,2008
TiO2,,,,nm,,,,nm,,,mV,bacteria,soil bacteri,"10 M sterile Bis-tris (2-(bis(2-hydroxyethyl)amino)-2-(hydroxymethyl)
propane-1,3-diol",,EC50,7,days,100, mg/L,"Velzeboer, Ilona; Hendriks, A. Jan; Ragas, Ad M. J.; Van de Meent, Dik",Aquatic ecotoxicity tests of some nanomaterials,ENVIRONMENTAL TOXICOLOGY AND CHEMISTRY,27,9,2008
TiO2,,,25,nm,,,,nm,,,mV,bacteria,"Esherichia coli
strain RB1436","minimum salt medium (MgSO4·7H2O 0.2 g, CaCl2 0.1 g, FeSO4·7H2O 0.05 mg, NaMoO4·2H2O 0.05 mg, K2HPO4 0.43 g, KH2PO4 0.23 g/l)",,EC50,1.5,h,1000, mg/L,"Ko, Kyung-Seok; Kong, In Chul","Toxic effects of nanoparticles on bioluminescence activity, seed germination, and gene mutation",APPLIED MICROBIOLOGY AND BIOTECHNOLOGY,98,7,2014
TiO2,,,25,nm,,,,nm,,,mV,plant,Lactuca sativa L.,"filter paper, distilled water",dark,EC50,3,days,1000, mg/L,"Ko, Kyung-Seok; Kong, In Chul","Toxic effects of nanoparticles on bioluminescence activity, seed germination, and gene mutation",APPLIED MICROBIOLOGY AND BIOTECHNOLOGY,98,7,2014
TiO2,,,25,nm,,,,nm,,,mV,plant,Raphanus sativus L.,"filter paper, distilled water",dark,EC50,3,days,1000, mg/L,"Ko, Kyung-Seok; Kong, In Chul","Toxic effects of nanoparticles on bioluminescence activity, seed germination, and gene mutation",APPLIED MICROBIOLOGY AND BIOTECHNOLOGY,98,7,2014
TiO2,,uncoated,,nm,99.5,150,11631,nm,,,mV,snail,Haliotis diversicolor supertexta,"sand-filtered seawater (salinity 30 ± 2 ‰, pH 8.0 ± 0.2, dissolved oxygen >7.0 mg/L, TBT undetectable)",,EC50,10,h,56.9, mg/L,"Zhu, Xiaoshan; Zhou, Jin; Cai, Zhonghua",TiO2 Nanoparticles in the Marine Environment: Impact on the Toxicity of Tributyltin to Abalone (Haliotis diversicolor supertexta) Embryos,ENVIRONMENTAL SCIENCE & TECHNOLOGY,45,8,2011
TiO2,,uncoated,,nm,99.5,150,11631,nm,,,mV,snail,Haliotis diversicolor supertexta,"sand-filtered seawater (salinity 30 ± 2 ‰, pH 8.0 ± 0.2, dissolved oxygen >7.0 mg/L, TBT undetectable)",,EC50,8,h,345.8, mg/L,"Zhu, Xiaoshan; Zhou, Jin; Cai, Zhonghua",TiO2 Nanoparticles in the Marine Environment: Impact on the Toxicity of Tributyltin to Abalone (Haliotis diversicolor supertexta) Embryos,ENVIRONMENTAL SCIENCE & TECHNOLOGY,45,8,2011
TiO2,,,15,nm,,240,,nm,,,mV,rotifer,Brachionus plicatilis,"Synthetic seawater: NaCl (26.4 g/L), KCl (0.84 g/L), CaCl2*2H2O (1.67 g/L), MgCl2*6H2O (4.60 g/L), MgSO4*7H2O (5.58 g/L),
NaHCO3 (0.17 g/L), H3BO3 (0.03 g/L)",dark,EC50,48,h,5.37, mg/L,"Clement, Laura; Hurel, Charlotte; Marmier, Nicolas","Toxicity of TiO2 nanoparticles to cladocerans, algae, rotifers and plants - Effects of size and crystalline structure",CHEMOSPHERE,90,3,2013
TiO2,,,25,nm,,,,nm,,,mV,rotifer,Brachionus plicatilis,"Synthetic seawater: NaCl (26.4 g/L), KCl (0.84 g/L), CaCl2*2H2O (1.67 g/L), MgCl2*6H2O (4.60 g/L), MgSO4*7H2O (5.58 g/L),
NaHCO3 (0.17 g/L), H3BO3 (0.03 g/L)",dark,EC50,48,h,10.43, mg/L,"Clement, Laura; Hurel, Charlotte; Marmier, Nicolas","Toxicity of TiO2 nanoparticles to cladocerans, algae, rotifers and plants - Effects of size and crystalline structure",CHEMOSPHERE,90,3,2013
TiO2,,,32,nm,,45,,nm,,,mV,rotifer,Brachionus plicatilis,"Synthetic seawater: NaCl (26.4 g/L), KCl (0.84 g/L), CaCl2*2H2O (1.67 g/L), MgCl2*6H2O (4.60 g/L), MgSO4*7H2O (5.58 g/L),
NaHCO3 (0.17 g/L), H3BO3 (0.03 g/L)",dark,EC50,48,h,267.3, mg/L,"Clement, Laura; Hurel, Charlotte; Marmier, Nicolas","Toxicity of TiO2 nanoparticles to cladocerans, algae, rotifers and plants - Effects of size and crystalline structure",CHEMOSPHERE,90,3,2013
TiO2,,,23,nm,,,1120,nm,,-14,mV,algae,Pseudokirchneriella subcapitata,"OECD algal medium, pH 7.3-7.9","continuous illumination 86-109 µE/m^2/s, cold light fluorescent tube emitting light in the visible spectrum (Phillips TL-D 30W/33-640 SLV)",EC50,72,h,160, mg/L,"Hartmann, Nanna B.; Engelbrekt, Christian; Zhang, Jingdong; Ulstrup, Jens; Kusk, Kresten Ole; Baun, Anders",The challenges of testing metal and metal oxide nanoparticles in algal bioassays: titanium dioxide and gold nanoparticles as case studies,NANOTOXICOLOGY,7,6,2013
TiO2,,,23,nm,,,1120,nm,,-14,mV,algae,Pseudokirchneriella subcapitata,"OECD algal medium, pH 7.3-7.9","continuous illumination 86-109 µE/m^2/s, cold light fluorescent tube emitting light in the visible spectrum (Phillips TL-D 30W/33-640 SLV)",EC50,48,h,220, mg/L,"Hartmann, Nanna B.; Engelbrekt, Christian; Zhang, Jingdong; Ulstrup, Jens; Kusk, Kresten Ole; Baun, Anders",The challenges of testing metal and metal oxide nanoparticles in algal bioassays: titanium dioxide and gold nanoparticles as case studies,NANOTOXICOLOGY,7,6,2013
TiO2,,,23,nm,,,1120,nm,,-14,mV,algae,Pseudokirchneriella subcapitata,"OECD algal medium, pH 7.3-7.9","continuous illumination 86-109 µE/m^2/s, cold light fluorescent tube emitting light in the visible spectrum (Phillips TL-D 30W/33-640 SLV)",EC50,72,h,200, mg/L,"Hartmann, Nanna B.; Engelbrekt, Christian; Zhang, Jingdong; Ulstrup, Jens; Kusk, Kresten Ole; Baun, Anders",The challenges of testing metal and metal oxide nanoparticles in algal bioassays: titanium dioxide and gold nanoparticles as case studies,NANOTOXICOLOGY,7,6,2013
TiO2,partly irregular and semi-spherical,,24,nm,99,4.478,590,nm,,,mV,mussel,Mytilus galloprovincialis,artificial seawater,dark,EC50,48,h,38.56, mg/L,"Libralato, Giovanni; Minetto, Diego; Totaro, Sara; Micetic, Ivan; Pigozzo, Andrea; Sabbioni, Enrico; Marcomini, Antonio; Ghirardini, Annamaria Volpi",Embryotoxicity of TiO2 nanoparticles to Mytilus galloprovincialis (Lmk),MARINE ENVIRONMENTAL RESEARCH,92,,2013
TiO2,partly irregular and semi-spherical,,24,nm,100,4.478,590,nm,,,mV,mussel,Mytilus galloprovincialis,artificial seawater,16-h/8-h light (6000-10000 lx) /dark cycle,EC50,48,h,16.39, mg/L,"Libralato, Giovanni; Minetto, Diego; Totaro, Sara; Micetic, Ivan; Pigozzo, Andrea; Sabbioni, Enrico; Marcomini, Antonio; Ghirardini, Annamaria Volpi",Embryotoxicity of TiO2 nanoparticles to Mytilus galloprovincialis (Lmk),MARINE ENVIRONMENTAL RESEARCH,92,,2013
TiO2,,,25,nm,99.7,,578.2,nm,,-21.5,mV,crustacean,Daphnia similis,"filtrated tap water: pH 7.9 ± 1; conductivity 133 ± 1 µS/cm; total hardness 2° dGH, dissolved oxygen (DO) 6 ± 0.5 mg/L",visible light: 40 W fluorescent lamps (Phillips),EC50,24,h,1000, mg/L,"Clemente, Z.; Castro, V. L.; Jonsson, C. M.; Fraceto, L. F.",Minimal levels of ultraviolet light enhance the toxicity of TiO2 nanoparticles to two representative organisms of aquatic systems,JOURNAL OF NANOPARTICLE RESEARCH,16,8,2014
TiO2,,,25,nm,99,50,1373.3,nm,,-13.3,mV,crustacean,Daphnia similis,"filtrated tap water: pH 7.9 ± 1; conductivity 133 ± 1 µS/cm; total hardness 2° dGH, dissolved oxygen (DO) 6 ± 0.5 mg/L",visible light: 40 W fluorescent lamps (Phillips),EC50,24,h,1000, mg/L,"Clemente, Z.; Castro, V. L.; Jonsson, C. M.; Fraceto, L. F.",Minimal levels of ultraviolet light enhance the toxicity of TiO2 nanoparticles to two representative organisms of aquatic systems,JOURNAL OF NANOPARTICLE RESEARCH,16,8,2014
TiO2,,,25,nm,99.7,,578.2,nm,,-21.5,mV,crustacean,Daphnia similis,"filtrated tap water: pH 7.9 ± 1; conductivity 133 ± 1 µS/cm; total hardness 2° dGH, dissolved oxygen (DO) 6 ± 0.5 mg/L",UV light (UVA-340 Q-Panel (40 W)),EC50,24,h,1000, mg/L,"Clemente, Z.; Castro, V. L.; Jonsson, C. M.; Fraceto, L. F.",Minimal levels of ultraviolet light enhance the toxicity of TiO2 nanoparticles to two representative organisms of aquatic systems,JOURNAL OF NANOPARTICLE RESEARCH,16,8,2014
TiO2,,,25,nm,99,50,1373.3,nm,,-13.3,mV,crustacean,Daphnia similis,"filtrated tap water: pH 7.9 ± 1; conductivity 133 ± 1 µS/cm; total hardness 2° dGH, dissolved oxygen (DO) 6 ± 0.5 mg/L",UV light (UVA-340 Q-Panel (40 W)),EC50,24,h,1000, mg/L,"Clemente, Z.; Castro, V. L.; Jonsson, C. M.; Fraceto, L. F.",Minimal levels of ultraviolet light enhance the toxicity of TiO2 nanoparticles to two representative organisms of aquatic systems,JOURNAL OF NANOPARTICLE RESEARCH,16,8,2014
TiO2,,,25,nm,99.7,,578.2,nm,,-21.5,mV,crustacean,Daphnia similis,"filtrated tap water: pH 7.9 ± 1; conductivity 133 ± 1 µS/cm; total hardness 2° dGH, dissolved oxygen (DO) 6 ± 0.5 mg/L",visible light: 40 W fluorescent lamps (Phillips),EC50,48,h,1000, mg/L,"Clemente, Z.; Castro, V. L.; Jonsson, C. M.; Fraceto, L. F.",Minimal levels of ultraviolet light enhance the toxicity of TiO2 nanoparticles to two representative organisms of aquatic systems,JOURNAL OF NANOPARTICLE RESEARCH,16,8,2014
TiO2,,,25,nm,99,50,1373.3,nm,,-13.3,mV,crustacean,Daphnia similis,"filtrated tap water: pH 7.9 ± 1; conductivity 133 ± 1 µS/cm; total hardness 2° dGH, dissolved oxygen (DO) 6 ± 0.5 mg/L",visible light: 40 W fluorescent lamps (Phillips),EC50,48,h,1000, mg/L,"Clemente, Z.; Castro, V. L.; Jonsson, C. M.; Fraceto, L. F.",Minimal levels of ultraviolet light enhance the toxicity of TiO2 nanoparticles to two representative organisms of aquatic systems,JOURNAL OF NANOPARTICLE RESEARCH,16,8,2014
TiO2,,,100,nm,99.9,,,nm,,,mV,Hydra,Hydra attenuata,sediment water,,EC50,96,h,55, mg/L,"C. Blaise,F. Gagne, J. F. Ferard, P. Eullaffroy",Ecotoxicity of Selected Nano-Materials to Aquatic Organisms,Environmental Toxicology,23,5,2008
TiO2,,,100,nm,99.9,,,nm,,,mV,bacteria,11 bacterial species,sediment water,,EC50,18,h,100, mg/L,"C. Blaise,F. Gagne, J. F. Ferard, P. Eullaffroy",Ecotoxicity of Selected Nano-Materials to Aquatic Organisms,Environmental Toxicology,23,5,2008
TiO2,,uncoated,21,nm,,50,580.5,nm,,,mV,crustacean,Daphnia magna,"daphnia culture medium (consisting of 64.75 mg/L NaHCO3, 5.75 mg/L KCl, 123.25 mg/L MgSO·7H2O, and 294 mg/L CaCl2·2H2O)",natural light–dark cycle,LC50,48,h,100, mg/L,"Zhu, Xiaoshan; Chang, Yung; Chen, Yongsheng",Toxicity and bioaccumulation of TiO2 nanoparticle aggregates in Daphnia magna,CHEMOSPHERE,78,3,2010
TiO2,,uncoated,21,nm,,50,580.5,nm,,,mV,crustacean,Daphnia magna,"daphnia culture medium (consisting of 64.75 mg/L NaHCO3, 5.75 mg/L KCl, 123.25 mg/L MgSO·7H2O, and 294 mg/L CaCl2·2H2O)",natural light–dark cycle,LC50,72,h,2.02, mg/L,"Zhu, Xiaoshan; Chang, Yung; Chen, Yongsheng",Toxicity and bioaccumulation of TiO2 nanoparticle aggregates in Daphnia magna,CHEMOSPHERE,78,3,2010
TiO2,,uncoated,21,nm,,50,580.5,nm,,,mV,crustacean,Daphnia magna,"daphnia culture medium (consisting of 64.75 mg/L NaHCO3, 5.75 mg/L KCl, 123.25 mg/L MgSO·7H2O, and 294 mg/L CaCl2·2H2O)",natural light–dark cycle,LC50,21,days,2.62, mg/L,"Zhu, Xiaoshan; Chang, Yung; Chen, Yongsheng",Toxicity and bioaccumulation of TiO2 nanoparticle aggregates in Daphnia magna,CHEMOSPHERE,78,3,2010
TiO2,,,,nm,,,30,nm,,,mV,crustacean,Daphnia magna,moderately hard reconstituted water,,LC50,48,h,5.5,ppm,"Lovern, Sarah B.; Klaper, Rebecca",Daphnia magna mortality when exposed to titanium dioxide and fullerene (C-60) nanoparticles,ENVIRONMENTAL TOXICOLOGY AND CHEMISTRY,25,4,2006
TiO2,,uncoated,45,nm,99,,440.5,nm,,-13.1,mV,fish,Danio rerio,dechlorinated tap water,12-h/12-h light/dark cycle,LC50,96,h,124.5, mg/L,"Xiong, Daowen; Fang, Tao; Yu, Linpeng; Sima, Xiaofeng; Zhu, Wentao","Effects of nano-scale TiO2, ZnO and their bulk counterparts on zebrafish: Acute toxicity, oxidative stress and oxidative damage",SCIENCE OF THE TOTAL ENVIRONMENT,409,8,2011
TiO2,,uncoated,20,nm,99.7,200,,nm,,,mV,fish,Danio rerio,"dechlorinated tap water, the fish were fed tropical fish food",12-h/12-h light/dark cycle,LC50,14,days,30,ppm,"Palaniappan, Pl. Rm.; Pramod, K. S.",FTIR study of the effect of nTiO(2) on the biochemical constituents of gill tissues of Zebrafish (Danio rerio),FOOD AND CHEMICAL TOXICOLOGY,48,8月9日,2010
TiO2,,uncoated,20.5,nm,,45.41,687.5,nm,,-25.1,mV,fish,Danio rerio,moderately hard freshwater,14-h/10-h light/dark cycle,LC50,48,h,10, mg/L,"Griffitt, Robert J.; Luo, Jing; Gao, Jie; Bonzongo, Jean-Claude; Barber, David S.",Effects of particle composition and species on toxicity of metallic nanomaterials in aquatic organisms,ENVIRONMENTAL TOXICOLOGY AND CHEMISTRY,27,9,2008
TiO2,,,47.5,nm,,,,nm,,,mV,crustacean,Daphnia magna,synthetic freshwater,dark,LC50 ,48,h,20000, mg/L,"Heinlaan, Margit; Ivask, Angela; Blinova, Irina; Dubourguier, Henri-Charles; Kahru, Anne","Toxicity of nanosized and bulk ZnO, CuO and TiO2 to bacteria Vibrio fischeri and crustaceans Daphnia magna and Thamnocephalus platyurus",CHEMOSPHERE,71,7,2008
TiO2,,,47.5,nm,,,,nm,,,mV,crustacean,Thamnocephalus platyurus,synthetic freshwater,dark,LC50 ,24,h,20000, mg/L,"Heinlaan, Margit; Ivask, Angela; Blinova, Irina; Dubourguier, Henri-Charles; Kahru, Anne","Toxicity of nanosized and bulk ZnO, CuO and TiO2 to bacteria Vibrio fischeri and crustaceans Daphnia magna and Thamnocephalus platyurus",CHEMOSPHERE,71,7,2008
TiO2,,,21,nm,,50,164,nm,,,mV,crustacean,Daphnia magna,moderately hard reconstituted water diluted with deionized water to 25%,"4-h daily SSR exposure during each 24-h period, UVA irradiance of 1,700 µW/cm2",LC50,48,h,29.8,µg/L,"Ma, Hongbo; Brennan, Amanda; Diamond, Stephen A.",Phototoxicity of TiO2 nanoparticles under solar radiation to two aquatic species: Daphnia magna and Japanese medaka,ENVIRONMENTAL TOXICOLOGY AND CHEMISTRY,31,7,2012
TiO2,,,21,nm,,50,945.5,nm,,16.5,mV,fish,Oryzias latipes,1% moderately hard reconstituted water,laboratory lightning,LC50,96,h,294, mg/L,"Ma, Hongbo; Brennan, Amanda; Diamond, Stephen A.",Phototoxicity of TiO2 nanoparticles under solar radiation to two aquatic species: Daphnia magna and Japanese medaka,ENVIRONMENTAL TOXICOLOGY AND CHEMISTRY,31,7,2012
TiO2,,,21,nm,,50,945.5,nm,,16.5,mV,fish,Oryzias latipes,1% moderately hard reconstituted water,laboratory lightning,LC50,96,h,155, mg/L,"Ma, Hongbo; Brennan, Amanda; Diamond, Stephen A.",Phototoxicity of TiO2 nanoparticles under solar radiation to two aquatic species: Daphnia magna and Japanese medaka,ENVIRONMENTAL TOXICOLOGY AND CHEMISTRY,31,7,2012
TiO2,,,21,nm,,50,945.5,nm,,16.5,mV,fish,Oryzias latipes,1% moderately hard reconstituted water,"4-h daily SSR exposure during each 24-h period, UVA irradiance of 1,700 µW/cm2",LC50,96,h,2.46, mg/L,"Ma, Hongbo; Brennan, Amanda; Diamond, Stephen A.",Phototoxicity of TiO2 nanoparticles under solar radiation to two aquatic species: Daphnia magna and Japanese medaka,ENVIRONMENTAL TOXICOLOGY AND CHEMISTRY,31,7,2012
TiO2,,,21,nm,,50,945.5,nm,,16.5,mV,fish,Oryzias latipes,1% moderately hard reconstituted water,"4-h daily SSR exposure during each 24-h period, UVA irradiance of 1,700 µW/cm2",LC50,96,h,2.19, mg/L,"Ma, Hongbo; Brennan, Amanda; Diamond, Stephen A.",Phototoxicity of TiO2 nanoparticles under solar radiation to two aquatic species: Daphnia magna and Japanese medaka,ENVIRONMENTAL TOXICOLOGY AND CHEMISTRY,31,7,2012
TiO2,,,21,nm,ßß,,,nm,,,mV,crustacean,Daphnia magna,"hard, reconstituted
water (0.008 g/L KCl, 0.12 g/L CaCO3, 0.12 g/L MgSO4,
and 0.192 g/L NaHCO3 in distilled water filtered through a Minipore Milli-Q apparatus), pH 8.2 ± 0.2",16-h/8-h light/dark cycle,LC50,96,h,0.42,nM,"Bang, Seung Hyuck; Le, Thai-Hoang; Lee, Sung Kyu; Kim, Pil; Kim, Jong Soo; Min, Jiho",Toxicity Assessment of Titanium (IV) Oxide Nanoparticles Using Daphnia magna (Water Flea).,Environmental health and toxicology,26,,2011
TiO2,,,,nm,,,,nm,,,mV,crustacean,Chydorus sphaericus,tap water,17-h/7-h light/dark cycle,LC50,48,h,100, mg/L,"Velzeboer, Ilona; Hendriks, A. Jan; Ragas, Ad M. J.; Van de Meent, Dik",Aquatic ecotoxicity tests of some nanomaterials,ENVIRONMENTAL TOXICOLOGY AND CHEMISTRY,27,9,2008
TiO2,,uncoated,20,nm,99.5,,,nm,,,mV,crustacean,Daphnia magna,"reconstituted water (MilliQ water + 64.75 mg/L NaHCO3, 5.75 mg/L KCl, 123.25 mg/L MgSO*7H2O, and 294 mg/L CaCl2*2H2O",natural light/dark cycle,LC50 ,48,h,143.387, mg/L,"Zhu, Xiaoshan; Zhu, Lin; Chen, Yongsheng; Tian, Shengyan",Acute toxicities of six manufactured nanomaterial suspensions to Daphnia magna,JOURNAL OF NANOPARTICLE RESEARCH,11,1,2009
TiO2,,,50,nm,99,325,627.5,nm,,-18.9,mV,nematode,Caenorhabditis elegans,ultrapure water,dark,LC50,24,h,79.9, mg/L,"Wang, Huanhua; Wick, Robert L.; Xing, Baoshan","Toxicity of nanoparticulate and bulk ZnO, Al2O3 and TiO2 to the nematode Caenorhabditis elegans",ENVIRONMENTAL POLLUTION,157,4,2009
TiO2,irregular,leaf extract,67.5,nm,,,,nm,,,mV,insect,Hippobosca maculata,"filter paper (Whatman filter paper no. 1, ~216 cm^2), 3 mL of sample",12-h/12-h light/dark cycle,LD50,24,h,7.09, mg/L,"Velayutham, Kanayairam; Rahuman, Abdul Abdul; Rajakumar, Govindasamy; Santhoshkumar, Thirunavukkarasu; Marimuthu, Sampath; Jayaseelan, Chidambaram; Bagavan, Asokan; Kirthi, Arivarasan Vishnu; Kamaraj, Chinnaperumal; Zahir, Abdul Abduz; Elango, Gandhi",Evaluation of Catharanthus roseus leaf extract-mediated biosynthesis of titanium dioxide nanoparticles against Hippobosca maculata and Bovicola ovis,PARASITOLOGY RESEARCH,111,6,2012
TiO2,irregular,leaf extract,67.5,nm,,,,nm,,,mV,insect,Bovicola ovis,"filter paper (Whatman filter paper no. 1, ~216 cm^2), 3 mL of sample",12-h/12-h light/dark cycle,LD50,24,h,6.56, mg/L,"Velayutham, Kanayairam; Rahuman, Abdul Abdul; Rajakumar, Govindasamy; Santhoshkumar, Thirunavukkarasu; Marimuthu, Sampath; Jayaseelan, Chidambaram; Bagavan, Asokan; Kirthi, Arivarasan Vishnu; Kamaraj, Chinnaperumal; Zahir, Abdul Abduz; Elango, Gandhi",Evaluation of Catharanthus roseus leaf extract-mediated biosynthesis of titanium dioxide nanoparticles against Hippobosca maculata and Bovicola ovis,PARASITOLOGY RESEARCH,111,6,2012
TiO2,spherical,,21,nm,,,914,nm,,,mV,crustacean,Daphnia magna,"moderately hard reconstituted water: dissolved oxygen, 8.82–9.57 mg/L, conductivity 9.9–12.7 mS/m",dark,LC50,48,h,118, mg/L,"Li, Shibin; Pan, Xuan; Wallis, Lindsay K.; Fan, Zhaoyang; Chen, ZuLiang; Diamond, Stephen A.",Comparison of TiO2 nanoparticle and graphene-TiO2 nanoparticle composite phototoxicity to Daphnia magna and Oryzias latipes,CHEMOSPHERE,112,,2014
TiO2,spherical,,21,nm,,,914,nm,,,mV,fish,Oryzias latipes,"moderately hard reconstituted water: dissolved oxygen, 8.82–9.57 mg/L, conductivity 9.9–12.7 mS/m",dark,LC50,48,h,500, mg/L,"Li, Shibin; Pan, Xuan; Wallis, Lindsay K.; Fan, Zhaoyang; Chen, ZuLiang; Diamond, Stephen A.",Comparison of TiO2 nanoparticle and graphene-TiO2 nanoparticle composite phototoxicity to Daphnia magna and Oryzias latipes,CHEMOSPHERE,112,,2014
TiO2,spherical,,21,nm,,,1085,nm,,,mV,crustacean,Daphnia magna,"moderately hard reconstituted water: dissolved oxygen, 8.82–9.57 mg/L, conductivity 9.9–12.7 mS/m",solar simulator (Q-Sun 3000 Xenon Test Chamber; Q-Lab),LC50,48,h,60,µg/L,"Li, Shibin; Pan, Xuan; Wallis, Lindsay K.; Fan, Zhaoyang; Chen, ZuLiang; Diamond, Stephen A.",Comparison of TiO2 nanoparticle and graphene-TiO2 nanoparticle composite phototoxicity to Daphnia magna and Oryzias latipes,CHEMOSPHERE,112,,2014
TiO2,spherical,,21,nm,,,1085,nm,,,mV,fish,Oryzias latipes,"moderately hard reconstituted water: dissolved oxygen, 8.82–9.57 mg/L, conductivity 9.9–12.7 mS/m",solar simulator (Q-Sun 3000 Xenon Test Chamber; Q-Lab),LC50,48,h,8.5, mg/L,"Li, Shibin; Pan, Xuan; Wallis, Lindsay K.; Fan, Zhaoyang; Chen, ZuLiang; Diamond, Stephen A.",Comparison of TiO2 nanoparticle and graphene-TiO2 nanoparticle composite phototoxicity to Daphnia magna and Oryzias latipes,CHEMOSPHERE,112,,2014
TiO2,,,100,nm,99.9,,,nm,,,mV,crustacean,Thamnocephalus platyurus,sediment water,,LC50,24,h,100, mg/L,"C. Blaise,F. Gagne, J. F. Ferard, P. Eullaffroy",Ecotoxicity of Selected Nano-Materials to Aquatic Organisms,Environmental Toxicology,23,5,2008
TiO2,shapeless,tetramethylammonium hydroxide (TMAOH),7.5,nm,,,,nm,,-42.5,mV,crustacean,Daphnia magna,OECD protocols,OECD protocols,LC50,48,h,0.016, mg/L,"Garcia, Ana; Espinosa, Roser; Delgado, Lucia; Casals, Eudald; Gonzalez, Edgar; Puntes, Victor; Barata, Carlos; Font, Xavier; Sanchez, Antoni","Acute toxicity of cerium oxide, titanium oxide and iron oxide nanoparticles using standardized tests",DESALINATION,269,1月3日,2011
TiO2,cylindrical ,,9,nm,,,,nm,,,mV,crustacean,Ceriodaphnia affinis,"15 ml of nanoparticles solution, fed by yeast suspension, pH 7.5-8.0",,LC50,48,h,120.5, mg/L,"Tomilina, I. I.; Gremyachikh, V. A.; Myl'nikov, A. P.; Komov, V. T.",Changes in biological characteristics of freshwater heterotrophic flagellates and cladocerans under the effect of metal oxide nano- and microparticles,INLAND WATER BIOLOGY,4,4,2011
TiO2,cylindrical ,,9,nm,,,,nm,,,mV,crustacean,Ceriodaphnia affinis,"15 ml of nanoparticles solution, fed by yeast suspension, pH 7.5-8.0",,LC50,7,days,210.9, mg/L,"Tomilina, I. I.; Gremyachikh, V. A.; Myl'nikov, A. P.; Komov, V. T.",Changes in biological characteristics of freshwater heterotrophic flagellates and cladocerans under the effect of metal oxide nano- and microparticles,INLAND WATER BIOLOGY,4,4,2011
TiO2,,,21,nm,,50,59.6,nm,,-10.79,mV,crustacean,Daphnia magna,ASTM (American Society for Testing and Materials) moderated hard media with seaweed extract (absence of TOC),dark,EC50,96,h,28.83, mg/L,Simon Lüderwald; Vera Dackermann; Frank Seitz; Elena Adams; Alexander Feckler; Carsten Schilde; Ralf Schulz; Mirco Bundschuh,A blessing in disguise? Natural organic matter reduces the UV light-induced toxicity of nanoparticulate titanium dioxide,Science of The Total Environment,663,,2019
TiO2,,,21,nm,,50,59.6,nm,,-10.79,mV,crustacean,Daphnia magna,ASTM (American Society for Testing and Materials) moderated hard media with seaweed extract (absence of TOC),0.40–0.60 W UVA/m2,EC50,96,h,1.08, mg/L,Simon Lüderwald; Vera Dackermann; Frank Seitz; Elena Adams; Alexander Feckler; Carsten Schilde; Ralf Schulz; Mirco Bundschuh,A blessing in disguise? Natural organic matter reduces the UV light-induced toxicity of nanoparticulate titanium dioxide,Science of The Total Environment,663,,2019
TiO2,,,21,nm,,50,59.6,nm,,-9.77,mV,crustacean,Daphnia magna,ASTM (American Society for Testing and Materials) moderated hard media with seaweed extract (applying seaweed extract as conventional representative at 0.04 mg TOC/L),0.40–0.60 W UVA/m2,EC50,96,h,0.77, mg/L,Simon Lüderwald; Vera Dackermann; Frank Seitz; Elena Adams; Alexander Feckler; Carsten Schilde; Ralf Schulz; Mirco Bundschuh,A blessing in disguise? Natural organic matter reduces the UV light-induced toxicity of nanoparticulate titanium dioxide,Science of The Total Environment,663,,2019
TiO2,,,21,nm,,50,59.6,nm,,-21.48,mV,crustacean,Daphnia magna,ASTM (American Society for Testing and Materials) moderated hard media with seaweed extract (applying seaweed extract as conventional representative at 0.40 mg TOC/L),0.40–0.60 W UVA/m2,EC50,96,h,12.12, mg/L,Simon Lüderwald; Vera Dackermann; Frank Seitz; Elena Adams; Alexander Feckler; Carsten Schilde; Ralf Schulz; Mirco Bundschuh,A blessing in disguise? Natural organic matter reduces the UV light-induced toxicity of nanoparticulate titanium dioxide,Science of The Total Environment,663,,2019
TiO2,,,21,nm,,50,59.6,nm,,-21.22,mV,crustacean,Daphnia magna,ASTM (American Society for Testing and Materials) moderated hard media with seaweed extract (applying seaweed extract as conventional representative at 4.00 mg TOC/L),0.40–0.60 W UVA/m2,EC50,96,h,8.94, mg/L,Simon Lüderwald; Vera Dackermann; Frank Seitz; Elena Adams; Alexander Feckler; Carsten Schilde; Ralf Schulz; Mirco Bundschuh,A blessing in disguise? Natural organic matter reduces the UV light-induced toxicity of nanoparticulate titanium dioxide,Science of The Total Environment,663,,2019
TiO2,,,21,nm,,50,59.6,nm,,-10.79,mV,crustacean,Daphnia magna,ASTM (American Society for Testing and Materials) moderated hard media with seaweed extract (absence of TOC),1.00–1.40 W UVA/m2,EC50,96,h,0.84, mg/L,Simon Lüderwald; Vera Dackermann; Frank Seitz; Elena Adams; Alexander Feckler; Carsten Schilde; Ralf Schulz; Mirco Bundschuh,A blessing in disguise? Natural organic matter reduces the UV light-induced toxicity of nanoparticulate titanium dioxide,Science of The Total Environment,663,,2019
TiO2,,,21,nm,,50,59.6,nm,,-9.77,mV,crustacean,Daphnia magna,ASTM (American Society for Testing and Materials) moderated hard media with seaweed extract (applying seaweed extract as conventional representative at 0.04 mg TOC/L),1.00–1.40 W UVA/m2,EC50,96,h,0.25, mg/L,Simon Lüderwald; Vera Dackermann; Frank Seitz; Elena Adams; Alexander Feckler; Carsten Schilde; Ralf Schulz; Mirco Bundschuh,A blessing in disguise? Natural organic matter reduces the UV light-induced toxicity of nanoparticulate titanium dioxide,Science of The Total Environment,663,,2019
TiO2,,,21,nm,,50,59.6,nm,,-21.48,mV,crustacean,Daphnia magna,ASTM (American Society for Testing and Materials) moderated hard media with seaweed extract (applying seaweed extract as conventional representative at 0.40 mg TOC/L),1.00–1.40 W UVA/m2,EC50,96,h,1.16, mg/L,Simon Lüderwald; Vera Dackermann; Frank Seitz; Elena Adams; Alexander Feckler; Carsten Schilde; Ralf Schulz; Mirco Bundschuh,A blessing in disguise? Natural organic matter reduces the UV light-induced toxicity of nanoparticulate titanium dioxide,Science of The Total Environment,663,,2019
TiO2,,,21,nm,,50,59.6,nm,,-21.22,mV,crustacean,Daphnia magna,ASTM (American Society for Testing and Materials) moderated hard media with seaweed extract (applying seaweed extract as conventional representative at 4.00 mg TOC/L),1.00–1.40 W UVA/m2,EC50,96,h,4.26, mg/L,Simon Lüderwald; Vera Dackermann; Frank Seitz; Elena Adams; Alexander Feckler; Carsten Schilde; Ralf Schulz; Mirco Bundschuh,A blessing in disguise? Natural organic matter reduces the UV light-induced toxicity of nanoparticulate titanium dioxide,Science of The Total Environment,663,,2019
TiO2,,,21,nm,,50,59.6,nm,,-10.79,mV,crustacean,Daphnia magna,ASTM (American Society for Testing and Materials) moderated hard media with seaweed extract (absence of TOC),2.20–2.60 W UVA/m2,EC50,96,h,0.25, mg/L,Simon Lüderwald; Vera Dackermann; Frank Seitz; Elena Adams; Alexander Feckler; Carsten Schilde; Ralf Schulz; Mirco Bundschuh,A blessing in disguise? Natural organic matter reduces the UV light-induced toxicity of nanoparticulate titanium dioxide,Science of The Total Environment,663,,2019
TiO2,,,21,nm,,50,59.6,nm,,-9.77,mV,crustacean,Daphnia magna,ASTM (American Society for Testing and Materials) moderated hard media with seaweed extract (applying seaweed extract as conventional representative at 0.04 mg TOC/L),2.20–2.60 W UVA/m2,EC50,96,h,0.23, mg/L,Simon Lüderwald; Vera Dackermann; Frank Seitz; Elena Adams; Alexander Feckler; Carsten Schilde; Ralf Schulz; Mirco Bundschuh,A blessing in disguise? Natural organic matter reduces the UV light-induced toxicity of nanoparticulate titanium dioxide,Science of The Total Environment,663,,2019
TiO2,,,21,nm,,50,59.6,nm,,-21.48,mV,crustacean,Daphnia magna,ASTM (American Society for Testing and Materials) moderated hard media with seaweed extract (applying seaweed extract as conventional representative at 0.40 mg TOC/L),2.20–2.60 W UVA/m2,EC50,96,h,0.5, mg/L,Simon Lüderwald; Vera Dackermann; Frank Seitz; Elena Adams; Alexander Feckler; Carsten Schilde; Ralf Schulz; Mirco Bundschuh,A blessing in disguise? Natural organic matter reduces the UV light-induced toxicity of nanoparticulate titanium dioxide,Science of The Total Environment,663,,2019
TiO2,,,21,nm,,50,59.6,nm,,-21.22,mV,crustacean,Daphnia magna,ASTM (American Society for Testing and Materials) moderated hard media with seaweed extract (applying seaweed extract as conventional representative at 4.00 mg TOC/L),2.20–2.60 W UVA/m2,EC50,96,h,3.06, mg/L,Simon Lüderwald; Vera Dackermann; Frank Seitz; Elena Adams; Alexander Feckler; Carsten Schilde; Ralf Schulz; Mirco Bundschuh,A blessing in disguise? Natural organic matter reduces the UV light-induced toxicity of nanoparticulate titanium dioxide,Science of The Total Environment,663,,2019
TiO2,,,21,nm,,50,59.6,nm,,-10.79,mV,crustacean,Daphnia magna,ASTM (American Society for Testing and Materials) moderated hard media with seaweed extract (absence of TOC),4.80–5.20 W UVA/m2,EC50,96,h,0.1, mg/L,Simon Lüderwald; Vera Dackermann; Frank Seitz; Elena Adams; Alexander Feckler; Carsten Schilde; Ralf Schulz; Mirco Bundschuh,A blessing in disguise? Natural organic matter reduces the UV light-induced toxicity of nanoparticulate titanium dioxide,Science of The Total Environment,663,,2019
TiO2,,,21,nm,,50,59.6,nm,,-9.77,mV,crustacean,Daphnia magna,ASTM (American Society for Testing and Materials) moderated hard media with seaweed extract (applying seaweed extract as conventional representative at 0.04 mg TOC/L),4.80–5.20 W UVA/m2,EC50,96,h,0.11, mg/L,Simon Lüderwald; Vera Dackermann; Frank Seitz; Elena Adams; Alexander Feckler; Carsten Schilde; Ralf Schulz; Mirco Bundschuh,A blessing in disguise? Natural organic matter reduces the UV light-induced toxicity of nanoparticulate titanium dioxide,Science of The Total Environment,663,,2019
TiO2,,,21,nm,,50,59.6,nm,,-21.48,mV,crustacean,Daphnia magna,ASTM (American Society for Testing and Materials) moderated hard media with seaweed extract (applying seaweed extract as conventional representative at 0.40 mg TOC/L),4.80–5.20 W UVA/m2,EC50,96,h,0.25, mg/L,Simon Lüderwald; Vera Dackermann; Frank Seitz; Elena Adams; Alexander Feckler; Carsten Schilde; Ralf Schulz; Mirco Bundschuh,A blessing in disguise? Natural organic matter reduces the UV light-induced toxicity of nanoparticulate titanium dioxide,Science of The Total Environment,663,,2019
TiO2,,,21,nm,,50,59.6,nm,,-21.22,mV,crustacean,Daphnia magna,ASTM (American Society for Testing and Materials) moderated hard media with seaweed extract (applying seaweed extract as conventional representative at 4.00 mg TOC/L),4.80–5.20 W UVA/m2,EC50,96,h,0.11, mg/L,Simon Lüderwald; Vera Dackermann; Frank Seitz; Elena Adams; Alexander Feckler; Carsten Schilde; Ralf Schulz; Mirco Bundschuh,A blessing in disguise? Natural organic matter reduces the UV light-induced toxicity of nanoparticulate titanium dioxide,Science of The Total Environment,663,,2019
TiO2,,Al2O3 (6%) coating and glycerol (1%) functionalization,35,nm,,60,1596,nm,,-0.9,mV,algae,Raphidocelis subcapitata,OECD Guideline 201,natural light/dark cycle,EC50,72,h,62.6, mg/L,Kerstin Hund-Rinke; Tim Sinram; Karsten Schlich; Carmen Nickel; Hanna Paula Dickehut; Matthias Schmidt; Dana Kühnel,Attachment Efficiency of Nanomaterials to Algae as an Important Criterion for Ecotoxicity and Grouping,Nanomaterials ,10,,2020
