Repository: BrandNewJimZhang/buaa-nanotox-database

File: original_dataset.csv (part 8 of 9)
Chemical Name,shape,coating,diameter mean,diameter Units,Chemical Purity Mean,surface (m2/g),size mean,Size Units,Dissolution,zp mean,zp Units,Species group,Species Scientific Name,media type,illumination,Endpoint,Duration,Observed Duration Units,Toxicity Conc Mean,Toxicity Conc Units,authors,title,journal,vol,issue,year
TiO2,,,21,nm,,51,1409,nm,,-2.4,mV,algae,Raphidocelis subcapitata,OECD Guideline 201,natural light/dark cycle,EC50,72,h,4.7, mg/L,Kerstin Hund-Rinke; Tim Sinram; Karsten Schlich; Carmen Nickel; Hanna Paula Dickehut; Matthias Schmidt; Dana Kühnel,Attachment Efficiency of Nanomaterials to Algae as an Important Criterion for Ecotoxicity and Grouping,Nanomaterials ,10,,2020
TiO2,,,19,nm,,148,1612,nm,,-23.1,mV,algae,Raphidocelis subcapitata,OECD Guideline 201,natural light/dark cycle,EC50,72,h,0.91, mg/L,Kerstin Hund-Rinke; Tim Sinram; Karsten Schlich; Carmen Nickel; Hanna Paula Dickehut; Matthias Schmidt; Dana Kühnel,Attachment Efficiency of Nanomaterials to Algae as an Important Criterion for Ecotoxicity and Grouping,Nanomaterials ,10,,2020
TiO2,,,10,nm,,63,1866 ± 106,nm,,-21.3,mV,algae,Raphidocelis subcapitata,OECD Guideline 201,natural light/dark cycle,EC50,72,h,3.6, mg/L,Kerstin Hund-Rinke; Tim Sinram; Karsten Schlich; Carmen Nickel; Hanna Paula Dickehut; Matthias Schmidt; Dana Kühnel,Attachment Efficiency of Nanomaterials to Algae as an Important Criterion for Ecotoxicity and Grouping,Nanomaterials ,10,,2020
TiO2,,,15,nm,,78,743,nm,,-22,mV,algae,Raphidocelis subcapitata,OECD Guideline 201,natural light/dark cycle,EC50,72,h,0.38, mg/L,Kerstin Hund-Rinke; Tim Sinram; Karsten Schlich; Carmen Nickel; Hanna Paula Dickehut; Matthias Schmidt; Dana Kühnel,Attachment Efficiency of Nanomaterials to Algae as an Important Criterion for Ecotoxicity and Grouping,Nanomaterials ,10,,2020
TiO2,,Al2O3 (6%) coating and Glycerin (1%) functionalisation ,30,nm,,60,254,nm,,26,mV,algae,Raphidocelis subcapitata,OECD 201,natural light/dark cycle,EC50,72,h,62.6, mg/L,Dana Kühnel; Carmen Nickel; Bryan Hellack; Esther van der Zalm; Carola Kussatz; Monika Herrchen; Boris Meisterjahn; Kerstin Hund-Rinke,Closing gaps for environmental risk screening of engineered nanomaterials,NanoImpact,15,,2019
TiO2,,,21,nm,,51,542,nm,,-17,mV,algae,Raphidocelis subcapitata,OECD 201,natural light/dark cycle,EC50,72,h,4.7, mg/L,Dana Kühnel; Carmen Nickel; Bryan Hellack; Esther van der Zalm; Carola Kussatz; Monika Herrchen; Boris Meisterjahn; Kerstin Hund-Rinke,Closing gaps for environmental risk screening of engineered nanomaterials,NanoImpact,15,,2019
TiO2,,,19,nm,,148,440,nm,,-25,mV,algae,Raphidocelis subcapitata,OECD 201,natural light/dark cycle,EC50,72,h,0.91, mg/L,Dana Kühnel; Carmen Nickel; Bryan Hellack; Esther van der Zalm; Carola Kussatz; Monika Herrchen; Boris Meisterjahn; Kerstin Hund-Rinke,Closing gaps for environmental risk screening of engineered nanomaterials,NanoImpact,15,,2019
TiO2,,,19,nm,,148,440,nm,,-25,mV,crustacean,Daphnia magna,OECD 202,natural light/dark cycle,EC50,48,h,100, mg/L,Dana Kühnel; Carmen Nickel; Bryan Hellack; Esther van der Zalm; Carola Kussatz; Monika Herrchen; Boris Meisterjahn; Kerstin Hund-Rinke,Closing gaps for environmental risk screening of engineered nanomaterials,NanoImpact,15,,2019
TiO2,,,19,nm,,148,440,nm,,-25,mV,fish,Danio rerio,OECD 236,natural light/dark cycle,EC50,96,h,100, mg/L,Dana Kühnel; Carmen Nickel; Bryan Hellack; Esther van der Zalm; Carola Kussatz; Monika Herrchen; Boris Meisterjahn; Kerstin Hund-Rinke,Closing gaps for environmental risk screening of engineered nanomaterials,NanoImpact,15,,2019
TiO2,,,10,nm,,63,333,nm,,-22,mV,algae,Raphidocelis subcapitata,OECD 201,natural light/dark cycle,EC50,72,h,3.6, mg/L,Dana Kühnel; Carmen Nickel; Bryan Hellack; Esther van der Zalm; Carola Kussatz; Monika Herrchen; Boris Meisterjahn; Kerstin Hund-Rinke,Closing gaps for environmental risk screening of engineered nanomaterials,NanoImpact,15,,2019
TiO2,,,10,nm,,63,333,nm,,-22,mV,crustacean,Daphnia magna,OECD 202,natural light/dark cycle,EC50,48,h,100, mg/L,Dana Kühnel; Carmen Nickel; Bryan Hellack; Esther van der Zalm; Carola Kussatz; Monika Herrchen; Boris Meisterjahn; Kerstin Hund-Rinke,Closing gaps for environmental risk screening of engineered nanomaterials,NanoImpact,15,,2019
TiO2,,,10,nm,,63,333,nm,,-22,mV,fish,Danio rerio,OECD 236,natural light/dark cycle,EC50,96,h,100, mg/L,Dana Kühnel; Carmen Nickel; Bryan Hellack; Esther van der Zalm; Carola Kussatz; Monika Herrchen; Boris Meisterjahn; Kerstin Hund-Rinke,Closing gaps for environmental risk screening of engineered nanomaterials,NanoImpact,15,,2019
TiO2,,,15,nm,,78,743,nm,,-22,mV,algae,Raphidocelis subcapitata,OECD 201,natural light/dark cycle,EC50,72,h,0.38, mg/L,Dana Kühnel; Carmen Nickel; Bryan Hellack; Esther van der Zalm; Carola Kussatz; Monika Herrchen; Boris Meisterjahn; Kerstin Hund-Rinke,Closing gaps for environmental risk screening of engineered nanomaterials,NanoImpact,15,,2019
TiO2,,,15,nm,,78,743,nm,,-22,mV,crustacean,Daphnia magna,OECD 202,natural light/dark cycle,EC50,48,h,100, mg/L,Dana Kühnel; Carmen Nickel; Bryan Hellack; Esther van der Zalm; Carola Kussatz; Monika Herrchen; Boris Meisterjahn; Kerstin Hund-Rinke,Closing gaps for environmental risk screening of engineered nanomaterials,NanoImpact,15,,2019
TiO2,,,15,nm,,78,743,nm,,-22,mV,fish,Danio rerio,OECD 236,natural light/dark cycle,EC50,96,h,100, mg/L,Dana Kühnel; Carmen Nickel; Bryan Hellack; Esther van der Zalm; Carola Kussatz; Monika Herrchen; Boris Meisterjahn; Kerstin Hund-Rinke,Closing gaps for environmental risk screening of engineered nanomaterials,NanoImpact,15,,2019
TiO2, Spherical,,5,nm,99,257,367,nm,,14.2,mV,bacteria,Escherichia coli,Luria–Bertani medium,natural light/dark cycle,EC50,4,h,100, mg/L,Olesja M. Bondarenko; Margit Heinlaan; Mariliis Sihtmäe; Angela Ivask; Imbi Kurvet; Elise Joonas; Anita Jemec; Marika Mannerström; Tuula Heinonen; Rohit Rekulapelly; Shashi Singh; Jing Zou; Ilmari Pyykkö; Damjana Drobne; Anne Kahru,Multilaboratory evaluation of 15 bioassays for (eco)toxicity screening and hazard ranking of engineered nanomaterials: FP7 project NANOVALID,Nanotoxicology,10,,2016
TiO2, Spherical,,5,nm,99,257,367,nm,,14.2,mV,bacteria,Staphylococcus aureus,Luria–Bertani medium,natural light/dark cycle,EC50,4,h,100, mg/L,Olesja M. Bondarenko; Margit Heinlaan; Mariliis Sihtmäe; Angela Ivask; Imbi Kurvet; Elise Joonas; Anita Jemec; Marika Mannerström; Tuula Heinonen; Rohit Rekulapelly; Shashi Singh; Jing Zou; Ilmari Pyykkö; Damjana Drobne; Anne Kahru,Multilaboratory evaluation of 15 bioassays for (eco)toxicity screening and hazard ranking of engineered nanomaterials: FP7 project NANOVALID,Nanotoxicology,10,,2016
TiO2, Spherical,,5,nm,99,257,367,nm,,14.2,mV,bacteria,Bacillus subtilis,Luria–Bertani medium,natural light/dark cycle,EC50,4,h,100, mg/L,Olesja M. Bondarenko; Margit Heinlaan; Mariliis Sihtmäe; Angela Ivask; Imbi Kurvet; Elise Joonas; Anita Jemec; Marika Mannerström; Tuula Heinonen; Rohit Rekulapelly; Shashi Singh; Jing Zou; Ilmari Pyykkö; Damjana Drobne; Anne Kahru,Multilaboratory evaluation of 15 bioassays for (eco)toxicity screening and hazard ranking of engineered nanomaterials: FP7 project NANOVALID,Nanotoxicology,10,,2016
TiO2, Spherical,,5,nm,99,257,367,nm,,14.2,mV,bacteria,Pseudomonas putida,Luria–Bertani medium,natural light/dark cycle,EC50,4,h,100, mg/L,Olesja M. Bondarenko; Margit Heinlaan; Mariliis Sihtmäe; Angela Ivask; Imbi Kurvet; Elise Joonas; Anita Jemec; Marika Mannerström; Tuula Heinonen; Rohit Rekulapelly; Shashi Singh; Jing Zou; Ilmari Pyykkö; Damjana Drobne; Anne Kahru,Multilaboratory evaluation of 15 bioassays for (eco)toxicity screening and hazard ranking of engineered nanomaterials: FP7 project NANOVALID,Nanotoxicology,10,,2016
TiO2, Spherical,,5,nm,99,257,367,nm,,14.2,mV,bacteria,Pseudomonas aeruginosa,Luria–Bertani medium,natural light/dark cycle,EC50,4,h,100, mg/L,Olesja M. Bondarenko; Margit Heinlaan; Mariliis Sihtmäe; Angela Ivask; Imbi Kurvet; Elise Joonas; Anita Jemec; Marika Mannerström; Tuula Heinonen; Rohit Rekulapelly; Shashi Singh; Jing Zou; Ilmari Pyykkö; Damjana Drobne; Anne Kahru,Multilaboratory evaluation of 15 bioassays for (eco)toxicity screening and hazard ranking of engineered nanomaterials: FP7 project NANOVALID,Nanotoxicology,10,,2016
TiO2, Spherical,,5,nm,99,257,367,nm,,14.2,mV,bacteria,Vibrio fischeri, 2% NaCl,natural light/dark cycle,EC50,0.5,h,100, mg/L,Olesja M. Bondarenko; Margit Heinlaan; Mariliis Sihtmäe; Angela Ivask; Imbi Kurvet; Elise Joonas; Anita Jemec; Marika Mannerström; Tuula Heinonen; Rohit Rekulapelly; Shashi Singh; Jing Zou; Ilmari Pyykkö; Damjana Drobne; Anne Kahru,Multilaboratory evaluation of 15 bioassays for (eco)toxicity screening and hazard ranking of engineered nanomaterials: FP7 project NANOVALID,Nanotoxicology,10,,2016
TiO2, Spherical,,5,nm,99,257,367,nm,,14.2,mV,algae,Raphidocelis subcapitata, OECD201,natural light/dark cycle,EC50,72,h,6.8, mg/L,Olesja M. Bondarenko; Margit Heinlaan; Mariliis Sihtmäe; Angela Ivask; Imbi Kurvet; Elise Joonas; Anita Jemec; Marika Mannerström; Tuula Heinonen; Rohit Rekulapelly; Shashi Singh; Jing Zou; Ilmari Pyykkö; Damjana Drobne; Anne Kahru,Multilaboratory evaluation of 15 bioassays for (eco)toxicity screening and hazard ranking of engineered nanomaterials: FP7 project NANOVALID,Nanotoxicology,10,,2016
TiO2, Spherical,,5,nm,99,257,367,nm,,14.2,mV,protozoa,Tetrahymena thermophila,deionized water,natural light/dark cycle,EC50,24,h,100, mg/L,Olesja M. Bondarenko; Margit Heinlaan; Mariliis Sihtmäe; Angela Ivask; Imbi Kurvet; Elise Joonas; Anita Jemec; Marika Mannerström; Tuula Heinonen; Rohit Rekulapelly; Shashi Singh; Jing Zou; Ilmari Pyykkö; Damjana Drobne; Anne Kahru,Multilaboratory evaluation of 15 bioassays for (eco)toxicity screening and hazard ranking of engineered nanomaterials: FP7 project NANOVALID,Nanotoxicology,10,,2016
TiO2, Spherical,,5,nm,99,257,367,nm,,14.2,mV,crustacean,Daphnia magna,artificial freshwater,natural light/dark cycle,EC50,48,h,100, mg/L,Olesja M. Bondarenko; Margit Heinlaan; Mariliis Sihtmäe; Angela Ivask; Imbi Kurvet; Elise Joonas; Anita Jemec; Marika Mannerström; Tuula Heinonen; Rohit Rekulapelly; Shashi Singh; Jing Zou; Ilmari Pyykkö; Damjana Drobne; Anne Kahru,Multilaboratory evaluation of 15 bioassays for (eco)toxicity screening and hazard ranking of engineered nanomaterials: FP7 project NANOVALID,Nanotoxicology,10,,2016
TiO2, Spherical,,5,nm,99,257,367,nm,,14.2,mV,fish,Danio rerio,artificial freshwater,natural light/dark cycle,EC50,96,h,100, mg/L,Olesja M. Bondarenko; Margit Heinlaan; Mariliis Sihtmäe; Angela Ivask; Imbi Kurvet; Elise Joonas; Anita Jemec; Marika Mannerström; Tuula Heinonen; Rohit Rekulapelly; Shashi Singh; Jing Zou; Ilmari Pyykkö; Damjana Drobne; Anne Kahru,Multilaboratory evaluation of 15 bioassays for (eco)toxicity screening and hazard ranking of engineered nanomaterials: FP7 project NANOVALID,Nanotoxicology,10,,2016
ZnO,sphere,,30,nm,,,565–3770,nm,0.19,,mV,algae,Pseudokirchneriella subcapitata,"synthetic freshwater algal medium (US-EPA, no EDTA)","24 h light cycle Philips TL 40W cool white fluorescent light, 70 µmol photons/m2/s)",EC50,72,h,68,µg/L,"Franklin, Natasha M.; Rogers, Nicola J.; Apte, Simon C.; Batley, Graeme E.; Gadd, Gerald E.; Casey, Philip S.","Comparative toxicity of nanoparticulate ZnO, bulk ZnO, and ZnCl2 to a freshwater microalga (Pseudokirchneriella subcapitata): The importance of particle solubility",ENVIRONMENTAL SCIENCE & TECHNOLOGY,41,24,2007
ZnO,sphere,,30,nm,surfactant nonylphenol ethoxylate,,118–3140,nm,,,mV,algae,Pseudokirchneriella subcapitata,"synthetic freshwater algal medium (US-EPA, no EDTA)","24 h light cycle Philips TL 40W cool white fluorescent light, 70 µmol photons/m2/s)",EC50,72,h,49,µg/L,"Franklin, Natasha M.; Rogers, Nicola J.; Apte, Simon C.; Batley, Graeme E.; Gadd, Gerald E.; Casey, Philip S.","Comparative toxicity of nanoparticulate ZnO, bulk ZnO, and ZnCl2 to a freshwater microalga (Pseudokirchneriella subcapitata): The importance of particle solubility",ENVIRONMENTAL SCIENCE & TECHNOLOGY,41,24,2007
ZnO,,,47.5,nm,,12.9,,nm,100% at 0.01 to 1 mg/L,,mV,bacteria,"E. coli AS391
(pSLlux) sodABC−",0.9% NaCl,dark,EC50 ,0.5,h,13.4,mg/L,"Ivask, A.; Bondarenko, O.; Jepihhina, N.; Kahru, A.","Profiling of the reactive oxygen species-related ecotoxicity of CuO, ZnO, TiO(2), silver and fullerene nanoparticles using a set of recombinant luminescent Escherichia coli strains: differentiating the impact of particles and solubilised metals",ANALYTICAL AND BIOANALYTICAL CHEMISTRY,398,2,2010
ZnO,,,47.5,nm,,12.9,,nm,100% at 0.01 to 1 mg/L,,mV,bacteria,"E. coli AS393
(pSLlux) sodC−",0.9% NaCl,dark,EC50 ,0.5,h,171,mg/L,"Ivask, A.; Bondarenko, O.; Jepihhina, N.; Kahru, A.","Profiling of the reactive oxygen species-related ecotoxicity of CuO, ZnO, TiO(2), silver and fullerene nanoparticles using a set of recombinant luminescent Escherichia coli strains: differentiating the impact of particles and solubilised metals",ANALYTICAL AND BIOANALYTICAL CHEMISTRY,398,2,2010
ZnO,,,47.5,nm,,12.9,,nm,100% at 0.01 to 1 mg/L,,mV,bacteria,E. coli AB1157 (pSLlux) sod wt,0.9% NaCl,dark,EC50 ,0.5,h,183,mg/L,"Ivask, A.; Bondarenko, O.; Jepihhina, N.; Kahru, A.","Profiling of the reactive oxygen species-related ecotoxicity of CuO, ZnO, TiO(2), silver and fullerene nanoparticles using a set of recombinant luminescent Escherichia coli strains: differentiating the impact of particles and solubilised metals",ANALYTICAL AND BIOANALYTICAL CHEMISTRY,398,2,2010
ZnO,,,47.5,nm,,12.9,,nm,100% at 0.01 to 1 mg/L,,mV,bacteria,"E. coli JI131
(pSLlux) sodB−",0.9% NaCl,dark,EC50 ,0.5,h,196,mg/L,"Ivask, A.; Bondarenko, O.; Jepihhina, N.; Kahru, A.","Profiling of the reactive oxygen species-related ecotoxicity of CuO, ZnO, TiO(2), silver and fullerene nanoparticles using a set of recombinant luminescent Escherichia coli strains: differentiating the impact of particles and solubilised metals",ANALYTICAL AND BIOANALYTICAL CHEMISTRY,398,2,2010
ZnO,,,47.5,nm,,12.9,,nm,100% at 0.01 to 1 mg/L,,mV,bacteria,"E. coli JI132
(pSLlux) sodAB−",0.9% NaCl,dark,EC50 ,0.5,h,22.6,mg/L,"Ivask, A.; Bondarenko, O.; Jepihhina, N.; Kahru, A.","Profiling of the reactive oxygen species-related ecotoxicity of CuO, ZnO, TiO(2), silver and fullerene nanoparticles using a set of recombinant luminescent Escherichia coli strains: differentiating the impact of particles and solubilised metals",ANALYTICAL AND BIOANALYTICAL CHEMISTRY,398,2,2010
ZnO,,,47.5,nm,,12.9,,nm,100% at 0.01 to 1 mg/L,,mV,bacteria,"E. coli JI130
(pSLlux) sodA−",0.9% NaCl,dark,EC50 ,0.5,h,234,mg/L,"Ivask, A.; Bondarenko, O.; Jepihhina, N.; Kahru, A.","Profiling of the reactive oxygen species-related ecotoxicity of CuO, ZnO, TiO(2), silver and fullerene nanoparticles using a set of recombinant luminescent Escherichia coli strains: differentiating the impact of particles and solubilised metals",ANALYTICAL AND BIOANALYTICAL CHEMISTRY,398,2,2010
ZnO,,,47.5,nm,,12.9,,nm,100% at 0.01 to 1 mg/L,,mV,bacteria,"E. coli AS391
(pSLlux) sodABC−",0.9% NaCl,dark,EC50 ,2,h,5.54,mg/L,"Ivask, A.; Bondarenko, O.; Jepihhina, N.; Kahru, A.","Profiling of the reactive oxygen species-related ecotoxicity of CuO, ZnO, TiO(2), silver and fullerene nanoparticles using a set of recombinant luminescent Escherichia coli strains: differentiating the impact of particles and solubilised metals",ANALYTICAL AND BIOANALYTICAL CHEMISTRY,398,2,2010
ZnO,,,47.5,nm,,12.9,,nm,100% at 0.01 to 1 mg/L,,mV,bacteria,"E. coli JI132
(pSLlux) sodAB−",0.9% NaCl,dark,EC50 ,2,h,6.91,mg/L,"Ivask, A.; Bondarenko, O.; Jepihhina, N.; Kahru, A.","Profiling of the reactive oxygen species-related ecotoxicity of CuO, ZnO, TiO(2), silver and fullerene nanoparticles using a set of recombinant luminescent Escherichia coli strains: differentiating the impact of particles and solubilised metals",ANALYTICAL AND BIOANALYTICAL CHEMISTRY,398,2,2010
ZnO,,,47.5,nm,,12.9,,nm,100% at 0.01 to 1 mg/L,,mV,bacteria,E. coli AB1157 (pSLlux) sod wt,0.9% NaCl,dark,EC50 ,2,h,67.2,mg/L,"Ivask, A.; Bondarenko, O.; Jepihhina, N.; Kahru, A.","Profiling of the reactive oxygen species-related ecotoxicity of CuO, ZnO, TiO(2), silver and fullerene nanoparticles using a set of recombinant luminescent Escherichia coli strains: differentiating the impact of particles and solubilised metals",ANALYTICAL AND BIOANALYTICAL CHEMISTRY,398,2,2010
ZnO,,,47.5,nm,,12.9,,nm,100% at 0.01 to 1 mg/L,,mV,bacteria,"E. coli JI131
(pSLlux) sodB−",0.9% NaCl,dark,EC50 ,2,h,82.4,mg/L,"Ivask, A.; Bondarenko, O.; Jepihhina, N.; Kahru, A.","Profiling of the reactive oxygen species-related ecotoxicity of CuO, ZnO, TiO(2), silver and fullerene nanoparticles using a set of recombinant luminescent Escherichia coli strains: differentiating the impact of particles and solubilised metals",ANALYTICAL AND BIOANALYTICAL CHEMISTRY,398,2,2010
ZnO,,,47.5,nm,,12.9,,nm,100% at 0.01 to 1 mg/L,,mV,bacteria,"E. coli AS393
(pSLlux) sodC−",0.9% NaCl,dark,EC50 ,2,h,86.8,mg/L,"Ivask, A.; Bondarenko, O.; Jepihhina, N.; Kahru, A.","Profiling of the reactive oxygen species-related ecotoxicity of CuO, ZnO, TiO(2), silver and fullerene nanoparticles using a set of recombinant luminescent Escherichia coli strains: differentiating the impact of particles and solubilised metals",ANALYTICAL AND BIOANALYTICAL CHEMISTRY,398,2,2010
ZnO,,,47.5,nm,,12.9,,nm,100% at 0.01 to 1 mg/L,,mV,bacteria,"E. coli JI130
(pSLlux) sodA−",0.9% NaCl,dark,EC50 ,2,h,89.1,mg/L,"Ivask, A.; Bondarenko, O.; Jepihhina, N.; Kahru, A.","Profiling of the reactive oxygen species-related ecotoxicity of CuO, ZnO, TiO(2), silver and fullerene nanoparticles using a set of recombinant luminescent Escherichia coli strains: differentiating the impact of particles and solubilised metals",ANALYTICAL AND BIOANALYTICAL CHEMISTRY,398,2,2010
ZnO,,,60,nm,,,,nm,0.83,,mV,bacteria,Vibrio fischeri,2% NaCl in Milli-Q water,dark,EC50,0.5,h,1.9,mg/L,"Heinlaan, Margit; Ivask, Angela; Blinova, Irina; Dubourguier, Henri-Charles; Kahru, Anne","Toxicity of nanosized and bulk ZnO, CuO and TiO(2) to bacteria Vibrio fischeri and crustaceans Daphnia magna and Thamnocephalus platyurus",CHEMOSPHERE,71,7,2008
ZnO,,uncoated,20,nm,,,,nm,,,mV,crustacean,Daphnia magna,"reconstituted water (MilliQ water + 64.75 mg/L NaHCO3, 5.75 mg/L KCl, 123.25 mg/L MgSO*7H2O, and 294 mg/L CaCl2*2H2O",natural light/dark cycle,EC50 ,48,h,0.622,mg/L,"Zhu, Xiaoshan; Zhu, Lin; Chen, Yongsheng; Tian, Shengyan",Acute toxicities of six manufactured nanomaterial suspensions to Daphnia magna,JOURNAL OF NANOPARTICLE RESEARCH,11,1,2009
ZnO,strip,uncoated,20,nm,,,180,nm,0.27,,mV,fish,Danio rerio,Milli-Q water,"14-h/10-h, light/dark cycle",EC50 ,84,h,2.065,mg/L,"Zhu, Xiaoshan; Zhu, Lin; Duan, Zhenghua; Qi, Ruiqi; Li, Yan; Lang, Yupeng",Comparative toxicity of several metal oxide nanoparticle aqueous suspensions to Zebrafish (Danio rerio) early developmental stage,JOURNAL OF ENVIRONMENTAL SCIENCE AND HEALTH PART A-TOXIC/HAZARDOUS SUBSTANCES & ENVIRONMENTAL ENGINEERING,43,3,2008
ZnO,,dimethoxy-diphenylsilane/triethoxy-caprylylsilane crosspolymer,200,nm,,18,D10% 130 nm; D50% 1700 nm,nm,,,mV,crustacean,Daphnia magna,Artificial Elendt M4 (OECD guideline 202),16-h/8-h light/dark cycle,EC50 ,48,h,1,mg/L,"Wiench, Karin; Wohlleben, Wendel; Hisgen, Volker; Radke, Kristin; Salinas, Edward; Zok, Sabine; Landsiedel, Robert",Acute and chronic effects of nano- and non-nano-scale TiO2 and ZnO particles on mobility and reproduction of the freshwater invertebrate Daphnia magna,CHEMOSPHERE,76,10,2009
ZnO,,uncoated,201,nm,,18,D10% 1000 nm; D50% 2600 nm,nm,,,mV,crustacean,Daphnia magna,Artificial Elendt M4 (OECD guideline 202),16-h/8-h light/dark cycle,EC50 ,48,h,7.5,mg/L,"Wiench, Karin; Wohlleben, Wendel; Hisgen, Volker; Radke, Kristin; Salinas, Edward; Zok, Sabine; Landsiedel, Robert",Acute and chronic effects of nano- and non-nano-scale TiO2 and ZnO particles on mobility and reproduction of the freshwater invertebrate Daphnia magna,CHEMOSPHERE,76,10,2009
ZnO,,triethoxycaprylylsilane,202,nm,,18,,nm,,,mV,crustacean,Daphnia magna,Artificial Elendt M4 (OECD guideline 202),16-h/8-h light/dark cycle,EC50 ,48,h,1.1,mg/L,"Wiench, Karin; Wohlleben, Wendel; Hisgen, Volker; Radke, Kristin; Salinas, Edward; Zok, Sabine; Landsiedel, Robert",Acute and chronic effects of nano- and non-nano-scale TiO2 and ZnO particles on mobility and reproduction of the freshwater invertebrate Daphnia magna,CHEMOSPHERE,76,10,2009
ZnO,,,70,nm,,,,nm,almost 100%,,mV,crustacean,Daphnia magna,"artificial fresh water CaCl2*2H2O – 294, MgSO4*7H2O –
123.25, NaHCO3 – 64.75, KCl – 5.75, pH  7.8 ± 0.2",dark,EC50 ,48,h,2.6,mg/L,"Blinova, I.; Ivask, A.; Heinlaan, M.; Mortimer, M.; Kahru, A.",Ecotoxicity of nanoparticles of CuO and ZnO in natural water,ENVIRONMENTAL POLLUTION,158,1,2010
ZnO,,,70,nm,,,,nm,almost 100%,,mV,protozoan,Tetrahymena thermophila,Milli-Q water with food substrate,dark,EC50 ,24,h,9.4,mg/L,"Blinova, I.; Ivask, A.; Heinlaan, M.; Mortimer, M.; Kahru, A.",Ecotoxicity of nanoparticles of CuO and ZnO in natural water,ENVIRONMENTAL POLLUTION,158,1,2010
ZnO,"hexagonal, clubbed, minilated, and cylindrical",,182.5,nm,,,,nm,,,mV,crustacean,Ceriodaphnia affinis,"15 ml of nanoparticles solution, fed by yeast suspension, pH 7.5-8.0",,EC50,7,days,0.054,mg/L,"Tomilina, I. I.; Gremyachikh, V. A.; Myl'nikov, A. P.; Komov, V. T.",Changes in biological characteristics of freshwater heterotrophic flagellates and cladocerans under the effect of metal oxide nano- and microparticles,INLAND WATER BIOLOGY,4,4,2011
ZnO,,,,nm,,,,nm,,,mV,bacteria,"Esherichia coli
strain RB1436","minimum salt medium (MgSO4·7H2O 0.2 g, CaCl2 0.1 g, FeSO4·7H2O 0.05 mg, NaMoO4·2H2O 0.05 mg, K2HPO4 0.43 g, KH2PO4 0.23 g/l)",,EC50,1.5,h,1.05,mg/L,"Ko, Kyung-Seok; Kong, In Chul","Toxic effects of nanoparticles on bioluminescence activity, seed germination, and gene mutation",APPLIED MICROBIOLOGY AND BIOTECHNOLOGY,98,7,2014
ZnO,,,21,nm,3-6% of Al,,"analyzed, value not given",nm,0.034 mg/L,-10.5,mV,crustacean,Daphnia magna,"commercial mineral water (San Benedetto; conductivity 415 µS/cm at 20 °C, pH <8.81, 301 mg/L HCO3-,48.6 mg/L Ca2+, 28.2 mg/L Mg2+) final oxygen concentration > 8 mg/L",16-h/8-h light/dark cycle,EC50,48,h,1.9,mg/L,"Santo, Nadia; Fascio, Umberto; Torres, Francesco; Guazzoni, Niccolo; Tremolada, Paolo; Bettinetti, Roberta; Mantecca, Paride; Bacchetta, Renato",Toxic effects and ultrastructural damages to Daphnia magna of two differently sized ZnO nanoparticles: Does size matter?,WATER RESEARCH,53,,2014
ZnO,,,35,nm,no impurities observed in EDX-spectrum,,"analyzed, value not given",nm,0.038 mg/L,-9.81,mV,crustacean,Daphnia magna,"commercial mineral water (San Benedetto; conductivity 415 µS/cm at 20 °C, pH <8.81, 301 mg/L HCO3-,48.6 mg/L Ca2+, 28.2 mg/L Mg2+) final oxygen concentration > 8 mg/L",16-h/8-h light/dark cycle,EC50,48,h,3.1,mg/L,"Santo, Nadia; Fascio, Umberto; Torres, Francesco; Guazzoni, Niccolo; Tremolada, Paolo; Bettinetti, Roberta; Mantecca, Paride; Bacchetta, Renato",Toxic effects and ultrastructural damages to Daphnia magna of two differently sized ZnO nanoparticles: Does size matter?,WATER RESEARCH,53,,2014
ZnO,,,100,nm,,16.03,,nm,<detection limit at 200 mg/L,,mV,bacteria,Vibrio fischeri,Microtox; 20‰ NaCl,dark,EC50,5,min,170.2,mg/L,"Goix, Sylvaine; Leveque, Thibaut; Xiong, Tian-Tian; Schreck, Eva; Baeza-Squiban, Armelle; Geret, Florence; Uzu, Gaelle; Austruy, Annabelle; Dumat, Camille",Environmental and health impacts of fine and ultrafine metallic particles: Assessment of threat scores,ENVIRONMENTAL RESEARCH,133,,2014
ZnO,,,101,nm,,16.03,,nm,<detection limit at 200 mg/L,,mV,bacteria,Vibrio fischeri,Microtox; 20‰ NaCl,dark,EC50,15,min,10.8,mg/L,"Goix, Sylvaine; Leveque, Thibaut; Xiong, Tian-Tian; Schreck, Eva; Baeza-Squiban, Armelle; Geret, Florence; Uzu, Gaelle; Austruy, Annabelle; Dumat, Camille",Environmental and health impacts of fine and ultrafine metallic particles: Assessment of threat scores,ENVIRONMENTAL RESEARCH,133,,2014
ZnO,,,102,nm,,16.03,,nm,<detection limit at 200 mg/L,,mV,bacteria,Vibrio fischeri,Microtox; 20‰ NaCl,dark,EC50,30,min,2.4,mg/L,"Goix, Sylvaine; Leveque, Thibaut; Xiong, Tian-Tian; Schreck, Eva; Baeza-Squiban, Armelle; Geret, Florence; Uzu, Gaelle; Austruy, Annabelle; Dumat, Camille",Environmental and health impacts of fine and ultrafine metallic particles: Assessment of threat scores,ENVIRONMENTAL RESEARCH,133,,2014
ZnO,,uncoated,42,nm,,13,177,nm,,,mV,bacteria,Pseudomonas putida BS566::luxCDABE,"Luria Bertani laboratory rich medium (10.0 g/L of tryptone, 5.0 g/L of yeast extract, 5.0 g/L of NaCl, pH 7)",dark,IC50,0,min,58.8,mg/L,"Mallevre, Florian; Fernandes, Teresa F.; Aspray, Thomas J.","Silver, zinc oxide and titanium dioxide nanoparticle ecotoxicity to bioluminescent Pseudomonas putida in laboratory medium and artificial wastewater",ENVIRONMENTAL POLLUTION,195,,2014
ZnO,,uncoated,42,nm,,13,177,nm,,,mV,bacteria,Pseudomonas putida BS566::luxCDABE,"Luria Bertani laboratory rich medium (10.0 g/L of tryptone, 5.0 g/L of yeast extract, 5.0 g/L of NaCl, pH 7)",dark,IC50,15,min,79.8,mg/L,"Mallevre, Florian; Fernandes, Teresa F.; Aspray, Thomas J.","Silver, zinc oxide and titanium dioxide nanoparticle ecotoxicity to bioluminescent Pseudomonas putida in laboratory medium and artificial wastewater",ENVIRONMENTAL POLLUTION,195,,2014
ZnO,,uncoated,42,nm,,13,177,nm,,,mV,bacteria,Pseudomonas putida BS566::luxCDABE,"Luria Bertani laboratory rich medium (10.0 g/L of tryptone, 5.0 g/L of yeast extract, 5.0 g/L of NaCl, pH 7)",dark,IC50,30,min,88.5,mg/L,"Mallevre, Florian; Fernandes, Teresa F.; Aspray, Thomas J.","Silver, zinc oxide and titanium dioxide nanoparticle ecotoxicity to bioluminescent Pseudomonas putida in laboratory medium and artificial wastewater",ENVIRONMENTAL POLLUTION,195,,2014
ZnO,,uncoated,42,nm,,13,177,nm,,,mV,bacteria,Pseudomonas putida BS566::luxCDABE,"Luria Bertani laboratory rich medium (10.0 g/L of tryptone, 5.0 g/L of yeast extract, 5.0 g/L of NaCl, pH 7)",dark,IC50,60,min,100.4,mg/L,"Mallevre, Florian; Fernandes, Teresa F.; Aspray, Thomas J.","Silver, zinc oxide and titanium dioxide nanoparticle ecotoxicity to bioluminescent Pseudomonas putida in laboratory medium and artificial wastewater",ENVIRONMENTAL POLLUTION,195,,2014
ZnO,,uncoated,42,nm,,13,177,nm,,,mV,bacteria,Pseudomonas putida BS566::luxCDABE,"Luria Bertani laboratory rich medium (10.0 g/L of tryptone, 5.0 g/L of yeast extract, 5.0 g/L of NaCl, pH 7)",dark,IC50,90,min,100.4,mg/L,"Mallevre, Florian; Fernandes, Teresa F.; Aspray, Thomas J.","Silver, zinc oxide and titanium dioxide nanoparticle ecotoxicity to bioluminescent Pseudomonas putida in laboratory medium and artificial wastewater",ENVIRONMENTAL POLLUTION,195,,2014
ZnO,,triethoxycaprylylsilane,200,nm,,18,,nm,,,mV,crustacean,Daphnia magna,surface water from a pond,16-h/8-h light/dark cycle,EC50 ,48,h,13.4,mg/L,"Wiench, Karin; Wohlleben, Wendel; Hisgen, Volker; Radke, Kristin; Salinas, Edward; Zok, Sabine; Landsiedel, Robert",Acute and chronic effects of nano- and non-nano-scale TiO2 and ZnO particles on mobility and reproduction of the freshwater invertebrate Daphnia magna,CHEMOSPHERE,76,10,2009
ZnO,,triethoxycaprylylsilane,200,nm,,18,,nm,,,mV,crustacean,Daphnia magna,surface water from well-spring of the River Selz,16-h/8-h light/dark cycle,EC50 ,48,h,100,mg/L,"Wiench, Karin; Wohlleben, Wendel; Hisgen, Volker; Radke, Kristin; Salinas, Edward; Zok, Sabine; Landsiedel, Robert",Acute and chronic effects of nano- and non-nano-scale TiO2 and ZnO particles on mobility and reproduction of the freshwater invertebrate Daphnia magna,CHEMOSPHERE,76,10,2009
ZnO,,,70,nm,,,,nm,almost 100%,,mV,crustacean,Daphnia magna,"River water, dissolved organic carbon 13.3 mg/L",dark,EC50 ,48,h,3.3,mg/L,"Blinova, I.; Ivask, A.; Heinlaan, M.; Mortimer, M.; Kahru, A.",Ecotoxicity of nanoparticles of CuO and ZnO in natural water,ENVIRONMENTAL POLLUTION,158,1,2010
ZnO,,,70,nm,,,,nm,almost 100%,,mV,crustacean,Daphnia magna,"River water, dissolved organic carbon 13.2 mg/L",dark,EC50 ,48,h,9,mg/L,"Blinova, I.; Ivask, A.; Heinlaan, M.; Mortimer, M.; Kahru, A.",Ecotoxicity of nanoparticles of CuO and ZnO in natural water,ENVIRONMENTAL POLLUTION,158,1,2010
ZnO,,,70,nm,,,,nm,almost 100%,,mV,crustacean,Daphnia magna,"River water, dissolved organic carbon 25.9 mg/L",dark,EC50 ,48,h,1.7,mg/L,"Blinova, I.; Ivask, A.; Heinlaan, M.; Mortimer, M.; Kahru, A.",Ecotoxicity of nanoparticles of CuO and ZnO in natural water,ENVIRONMENTAL POLLUTION,158,1,2010
ZnO,,,70,nm,,,,nm,almost 100%,,mV,crustacean,Daphnia magna,"River water, dissolved organic carbon 29.2 mg/L",dark,EC50 ,48,h,3.5,mg/L,"Blinova, I.; Ivask, A.; Heinlaan, M.; Mortimer, M.; Kahru, A.",Ecotoxicity of nanoparticles of CuO and ZnO in natural water,ENVIRONMENTAL POLLUTION,158,1,2010
ZnO,,,70,nm,,,,nm,almost 100%,,mV,crustacean,Daphnia magna,"River water, dissolved organic carbon 34.5 mg/L",dark,EC50 ,48,h,2.8,mg/L,"Blinova, I.; Ivask, A.; Heinlaan, M.; Mortimer, M.; Kahru, A.",Ecotoxicity of nanoparticles of CuO and ZnO in natural water,ENVIRONMENTAL POLLUTION,158,1,2010
ZnO,,,70,nm,,,,nm,almost 100%,,mV,crustacean,Daphnia magna,"River water, dissolved organic carbon 31.5 mg/L",dark,EC50 ,48,h,3.4,mg/L,"Blinova, I.; Ivask, A.; Heinlaan, M.; Mortimer, M.; Kahru, A.",Ecotoxicity of nanoparticles of CuO and ZnO in natural water,ENVIRONMENTAL POLLUTION,158,1,2010
ZnO,,,70,nm,,,,nm,almost 100%,,mV,crustacean,Thamnocephalus platyurus,"CaSO4*2H2O
– 60, MgSO4*7H2O – 123, NaHCO3 – 96, KCl – 4 mg/l; pH – 7.8 ± 0.2",dark,EC50 ,24,h,0.14,mg/L,"Blinova, I.; Ivask, A.; Heinlaan, M.; Mortimer, M.; Kahru, A.",Ecotoxicity of nanoparticles of CuO and ZnO in natural water,ENVIRONMENTAL POLLUTION,158,1,2010
ZnO,,,70,nm,,,,nm,almost 100%,,mV,crustacean,Thamnocephalus platyurus,"River water, dissolved organic carbon 13.3 mg/L",dark,EC50 ,24,h,1.1,mg/L,"Blinova, I.; Ivask, A.; Heinlaan, M.; Mortimer, M.; Kahru, A.",Ecotoxicity of nanoparticles of CuO and ZnO in natural water,ENVIRONMENTAL POLLUTION,158,1,2010
ZnO,,,70,nm,,,,nm,almost 100%,,mV,crustacean,Thamnocephalus platyurus,"River water, dissolved organic carbon 13.2 mg/L",dark,EC50 ,24,h,6,mg/L,"Blinova, I.; Ivask, A.; Heinlaan, M.; Mortimer, M.; Kahru, A.",Ecotoxicity of nanoparticles of CuO and ZnO in natural water,ENVIRONMENTAL POLLUTION,158,1,2010
ZnO,,,70,nm,,,,nm,almost 100%,,mV,crustacean,Thamnocephalus platyurus,"River water, dissolved organic carbon 25.9 mg/L",dark,EC50 ,24,h,3.6,mg/L,"Blinova, I.; Ivask, A.; Heinlaan, M.; Mortimer, M.; Kahru, A.",Ecotoxicity of nanoparticles of CuO and ZnO in natural water,ENVIRONMENTAL POLLUTION,158,1,2010
ZnO,,,70,nm,,,,nm,almost 100%,,mV,crustacean,Thamnocephalus platyurus,"River water, dissolved organic carbon 29.2 mg/L",dark,EC50 ,24,h,1.5,mg/L,"Blinova, I.; Ivask, A.; Heinlaan, M.; Mortimer, M.; Kahru, A.",Ecotoxicity of nanoparticles of CuO and ZnO in natural water,ENVIRONMENTAL POLLUTION,158,1,2010
ZnO,,,70,nm,,,,nm,almost 100%,,mV,crustacean,Thamnocephalus platyurus,"River water, dissolved organic carbon 34.5 mg/L",dark,EC50 ,24,h,5.3,mg/L,"Blinova, I.; Ivask, A.; Heinlaan, M.; Mortimer, M.; Kahru, A.",Ecotoxicity of nanoparticles of CuO and ZnO in natural water,ENVIRONMENTAL POLLUTION,158,1,2010
ZnO,,,70,nm,,,,nm,almost 100%,,mV,crustacean,Thamnocephalus platyurus,"River water, dissolved organic carbon 31.5 mg/L",dark,EC50 ,24,h,1.4,mg/L,"Blinova, I.; Ivask, A.; Heinlaan, M.; Mortimer, M.; Kahru, A.",Ecotoxicity of nanoparticles of CuO and ZnO in natural water,ENVIRONMENTAL POLLUTION,158,1,2010
ZnO,,,70,nm,,,,nm,almost 100%,,mV,protozoan,Tetrahymena thermophila,"River water with food substrate, dissolved organic carbon 13.2 mg/L ",dark,EC50 ,24,h,16.4,mg/L,"Blinova, I.; Ivask, A.; Heinlaan, M.; Mortimer, M.; Kahru, A.",Ecotoxicity of nanoparticles of CuO and ZnO in natural water,ENVIRONMENTAL POLLUTION,158,1,2010
ZnO,,,70,nm,,,,nm,almost 100%,,mV,protozoan,Tetrahymena thermophila,"River water with food substrate, dissolved organic carbon 29.2 mg/L",dark,EC50 ,24,h,12.4,mg/L,"Blinova, I.; Ivask, A.; Heinlaan, M.; Mortimer, M.; Kahru, A.",Ecotoxicity of nanoparticles of CuO and ZnO in natural water,ENVIRONMENTAL POLLUTION,158,1,2010
ZnO,,,70,nm,,,,nm,almost 100%,,mV,protozoan,Tetrahymena thermophila,"River water with food substrate, dissolved organic carbon 34.5 mg/L",dark,EC50 ,24,h,26.5,mg/L,"Blinova, I.; Ivask, A.; Heinlaan, M.; Mortimer, M.; Kahru, A.",Ecotoxicity of nanoparticles of CuO and ZnO in natural water,ENVIRONMENTAL POLLUTION,158,1,2010
ZnO,,,60,nm,,,,nm,< 10 mg/L,,mV,bacteria,anaerobic bacteria from sludge,"0.2 g/L of inoculum, 9 g/L of cattle manure, test medium ",,EC50 ,14,days,57.3,mg/L,"Luna-delRisco, Mario; Orupold, Kaja; Dubourguier, Henri-Charles",Particle-size effect of CuO and ZnO on biogas and methane production during anaerobic digestion,JOURNAL OF HAZARDOUS MATERIALS,189,1月2日,2011
ZnO,,,18.8,nm,,52.11,325,nm,"100% at 0.01 to 1 mg/L
66% at 10 mg/L",,mV,sea urchin,Lytechinus pictus,"0.45 µm filtered seawater containing 0.2-0.3 mg/L alginic acid, pH 8.0-8.2",,EC50 ,96,h,99.5,µg/L,"Fairbairn, Elise A.; Keller, Arturo A.; Maedler, Lutz; Zhou, Dongxu; Pokhrel, Suman; Cherr, Gary N.",Metal oxide nanomaterials in seawater: Linking physicochemical characteristics with biological response in sea urchin development,JOURNAL OF HAZARDOUS MATERIALS,192,3,2011
ZnO,,,20,nm,,,,nm,< 0.1 µmol/g,,mV,bacteria,soil bacteria,"mineral pasture soil  (Typic Dystrochrept, organic-C = 40 mg/g, total-
N= 3.3 mg/g, pH(H2O) = 5.0, moisture content of 40% of water holding capacity",,EC50 ,2,h,64,mmol/g,"Rousk, Johannes; Ackermann, Kathrin; Curling, Simon F; Jones, Davey L",Comparative toxicity of nanoparticulate CuO and ZnO to soil bacterial communities.,PloS one,7,3,2012
ZnO,,,20,nm,,,,nm,< 0.05 µmol/g,,mV,bacteria,soil bacteria,"organic pasutre soil (Typic Fragiochrept, organic-
C= 154 mg g21, total-N =9.3 mg g21, pH(H2O)= 6.6), moisutre content of 60% of water holding capacity",,EC50 ,2,h,185,mmol/g,"Rousk, Johannes; Ackermann, Kathrin; Curling, Simon F; Jones, Davey L",Comparative toxicity of nanoparticulate CuO and ZnO to soil bacterial communities.,PloS one,7,3,2012
ZnO,,,30,nm,,,"30 nm, 
100-300 nm",nm,"4.55-6.78% at 100 mg/kg
0.57-0.74% at 3200 mg/kg",,mV,insect,Folsomia candida,"Loamy sand soil (LUFA-Speyer 2.2, Sp 2121, Germany, 2009), pH 5.5, ZnO added as a dry powder",12-h/12-h light/dark cycle,EC50 ,28,days,3159,mg Zn/kg,"Waalewijn-Kool, Pauline L.; Ortiz, Maria Diez; van Gestel, Cornelis A. M.",Effect of different spiking procedures on the distribution and toxicity of ZnO nanoparticles in soil,ECOTOXICOLOGY,21,7,2012
ZnO,,,30,nm,,,"30 nm, 
100-300 nm",nm,"4.55-6.78% at 100 mg/kg
0.57-0.74% at 3200 mg/kg",,mV,insect,Folsomia candida,"Loamy sand soil (LUFA-Speyer 2.2, Sp 2121, Germany, 2009), pH 5.5, ZnO added as a suspension",12-h/12-h light/dark cycle,EC50 ,28,days,3593,mg Zn/kg,"Waalewijn-Kool, Pauline L.; Ortiz, Maria Diez; van Gestel, Cornelis A. M.",Effect of different spiking procedures on the distribution and toxicity of ZnO nanoparticles in soil,ECOTOXICOLOGY,21,7,2012
ZnO,,,,nm,,,,nm,,,mV,plant,Lactuca sativa L.,"filter paper, distilled water",dark,EC50,3,days,10.84,mg/L,"Ko, Kyung-Seok; Kong, In Chul","Toxic effects of nanoparticles on bioluminescence activity, seed germination, and gene mutation",APPLIED MICROBIOLOGY AND BIOTECHNOLOGY,98,7,2014
ZnO,,,,nm,,,,nm,,,mV,plant,Raphanus sativus L.,"filter paper, distilled water",dark,EC50,3,days,46.54,mg/L,"Ko, Kyung-Seok; Kong, In Chul","Toxic effects of nanoparticles on bioluminescence activity, seed germination, and gene mutation",APPLIED MICROBIOLOGY AND BIOTECHNOLOGY,98,7,2014
ZnO,strip,uncoated,20,nm,,,180,nm,0.27,,mV,fish,Danio rerio,Milli-Q water,"14-h/10-h, light/dark cycle",LC50,96,h,1.793,mg/L,"Zhu, Xiaoshan; Zhu, Lin; Duan, Zhenghua; Qi, Ruiqi; Li, Yan; Lang, Yupeng",Comparative toxicity of several metal oxide nanoparticle aqueous suspensions to Zebrafish (Danio rerio) early developmental stage,JOURNAL OF ENVIRONMENTAL SCIENCE AND HEALTH PART A-TOXIC/HAZARDOUS SUBSTANCES & ENVIRONMENTAL ENGINEERING,43,3,2008
ZnO,,,60,nm,,,,nm,0.83,,mV,crustacean,Daphnia magna,synthetic freshwater,dark,LC50 ,48,h,3.2,mg/L,"Heinlaan, Margit; Ivask, Angela; Blinova, Irina; Dubourguier, Henri-Charles; Kahru, Anne","Toxicity of nanosized and bulk ZnO, CuO and TiO(2) to bacteria Vibrio fischeri and crustaceans Daphnia magna and Thamnocephalus platyurus",CHEMOSPHERE,71,7,2008
ZnO,,,60,nm,,,,nm,0.83,,mV,crustacean,Thamnocephalus platyurus,synthetic freshwater,dark,LC50 ,24,h,0.18,mg/L,"Heinlaan, Margit; Ivask, Angela; Blinova, Irina; Dubourguier, Henri-Charles; Kahru, Anne","Toxicity of nanosized and bulk ZnO, CuO and TiO(2) to bacteria Vibrio fischeri and crustaceans Daphnia magna and Thamnocephalus platyurus",CHEMOSPHERE,71,7,2008
ZnO,spherical & cuboid,,19,nm,,58,500,nm,< 3.5%,-2.9,mV,plant,Lolium perenne,1 strength Hoagland solution,16-h/8-h light/dark cycle,IC50,12,days,64,mg/L,"Lin, Daohui; Xing, Baoshan",Root uptake and phytotoxicity of ZnO nanoparticles,ENVIRONMENTAL SCIENCE & TECHNOLOGY,42,15,2008
ZnO,,uncoated,20,nm,,,,nm,,,mV,crustacean,Daphnia magna,"reconstituted water (MilliQ water + 64.75 mg/L NaHCO3, 5.75 mg/L KCl, 123.25 mg/L MgSO*7H2O, and 294 mg/L CaCl2*2H2O",natural light/dark cycle,LC50 ,48,h,1511,mg/L,"Zhu, Xiaoshan; Zhu, Lin; Chen, Yongsheng; Tian, Shengyan",Acute toxicities of six manufactured nanomaterial suspensions to Daphnia magna,JOURNAL OF NANOPARTICLE RESEARCH,11,1,2009
ZnO,,uncoated,20,nm,99.5,54,759,nm,0.14,0.017,mV,nematode,Caenorhabditis elegans,ultrapure water,dark,LC50,24,h,2.2,mg/L,"Wang, Huanhua; Wick, Robert L.; Xing, Baoshan","Toxicity of nanoparticulate and bulk ZnO, Al2O3 and TiO2 to the nematode Caenorhabditis elegans",ENVIRONMENTAL POLLUTION,157,4,2009
ZnO,sphere,,19,nm,,,568,nm,"~100% at 5 mg/L
1.4% at 500 mg/L",15,mV,bacteria,E. coli O111,ultrapure water,,LC50,3,h,0.1,mg/L,"Li, Mei; Zhu, Lizhong; Lin, Daohui",Toxicity of ZnO Nanoparticles to Escherichia coli: Mechanism and the Influence of Medium Components,ENVIRONMENTAL SCIENCE & TECHNOLOGY,45,5,2011
ZnO,sphere,,19,nm,,,2255 ± 488 nm,nm,2.8% at 500 mg/L,-5.4,mV,bacteria,E. coli O111,0.85% NaCl,,LC50 ,3,h,"3
",mg/L,"Li, Mei; Zhu, Lizhong; Lin, Daohui",Toxicity of ZnO Nanoparticles to Escherichia coli: Mechanism and the Influence of Medium Components,ENVIRONMENTAL SCIENCE & TECHNOLOGY,45,5,2011
ZnO,spherical & short rod,uncoated,80,nm,,,449.1,nm,,5,mV,fish,Danio rerio,distilled water,12-h/12-h light/dark cycle,LC50 ,96,h,3.969,mg/L,"Yu, Lin-peng; Fang, Tao; Xiong, Dao-wen; Zhu, Wen-tao; Sima, Xiao-feng","Comparative toxicity of nano-ZnO and bulk ZnO suspensions to zebrafish and the effects of sedimentation, (OH)-O-center dot production and particle dissolution in distilled water",JOURNAL OF ENVIRONMENTAL MONITORING,13,7,2011
ZnO,,uncoated,100,nm,,12.31,264,nm,0.11-0.15 mg Zn/L dissolves in 3 days at 0.3 mg Zn/L ,-23.27,mV,algae,Pseudokirchneriella subcapitata,"OECD algae culture medium, pH 7.7 without EDTA","continuous illumination (10,000 lux)",IC50,72,h,0.05,mg/L,"Lee, Woo-Mi; An, Youn-Joo","Effects of zinc oxide and titanium dioxide nanoparticles on green algae under visible, UVA, and UVB irradiations: No evidence of enhanced algal toxicity under UV pre-irradiation",CHEMOSPHERE,91,4,2013
ZnO,,uncoated,100,nm,,12.31,264,nm,0.11-0.15 mg Zn/L dissolves in 3 days at 0.3 mg Zn/L ,-23.27,mV,algae,Pseudokirchneriella subcapitata,"OECD algae culture medium, pH 7.7 without EDTA","continuous illumination (10,000 lux)",IC50,72,h,0.05,mg/L,"Lee, Woo-Mi; An, Youn-Joo","Effects of zinc oxide and titanium dioxide nanoparticles on green algae under visible, UVA, and UVB irradiations: No evidence of enhanced algal toxicity under UV pre-irradiation",CHEMOSPHERE,91,4,2013
