Repository: BrandNewJimZhang/buaa-nanotox-database

File: original_dataset.csv (part 9 of 9)
Chemical Name,shape,coating,diameter mean,diameter Units,Chemical Purity Mean,surface (m2/g),size mean,Size Units,Dissolution,zp mean,zp Units,Species group,Species Scientific Name,media type,illumination,Endpoint,Duration,Observed Duration Units,Toxicity Conc Mean,Toxicity Conc Units,authors,title,journal,vol,issue,year
ZnO,,uncoated,100,nm,,12.31,264,nm,0.11-0.15 mg Zn/L dissolves in 3 days at 0.3 mg Zn/L ,-23.27,mV,algae,Pseudokirchneriella subcapitata,"OECD algae culture medium, pH 7.7 without EDTA","continuous illumination (10,000 lux)",IC50,72,h,0.05,mg/L,"Lee, Woo-Mi; An, Youn-Joo","Effects of zinc oxide and titanium dioxide nanoparticles on green algae under visible, UVA, and UVB irradiations: No evidence of enhanced algal toxicity under UV pre-irradiation",CHEMOSPHERE,91,4,2013
ZnO,"hexagonal, clubbed, minilated, and cylindrical",,182.5,nm,,,,nm,,,mV,crustacean,Ceriodaphnia affinis,"15 ml of nanoparticles solution, fed by yeast suspension, pH 7.5-8.0",,LC50,48,h,0.09 ± 0.001 ,mg/L,"Tomilina, I. I.; Gremyachikh, V. A.; Myl'nikov, A. P.; Komov, V. T.",Changes in biological characteristics of freshwater heterotrophic flagellates and cladocerans under the effect of metal oxide nano- and microparticles,INLAND WATER BIOLOGY,4,4,2011
ZnO,"hexagonal, clubbed, minilated, and cylindrical",,182.5,nm,,,,nm,,,mV,crustacean,Ceriodaphnia affinis,"15 ml of nanoparticles solution, fed by yeast suspension, pH 7.5-8.0",,LC50,7,days,0.17,mg/L,"Tomilina, I. I.; Gremyachikh, V. A.; Myl'nikov, A. P.; Komov, V. T.",Changes in biological characteristics of freshwater heterotrophic flagellates and cladocerans under the effect of metal oxide nano- and microparticles,INLAND WATER BIOLOGY,4,4,2011
ZnO,polygonal with smooth surfaces,,17.5,nm,no impurities observed in XRD pattern,,71.11,nm,"0.7 µg/mL at 7 µg/mL
1.8 µg/mL at 35 µg/mL",35.5,mV,snail,Biomphalaria alexandrina,"dechlorinated water, pH 7.4",12-h/12-h light/dark cycle with 48 W fluorescent lamps,LC50,24,h,145,µg/mL,"Fahmy, Sohair R.; Abdel-Ghaffar, Fathy; Bakry, Fayez A.; Sayed, Dawlat A.",Ecotoxicological Effect of Sublethal Exposure to Zinc Oxide Nanoparticles on Freshwater Snail Biomphalaria alexandrina,ARCHIVES OF ENVIRONMENTAL CONTAMINATION AND TOXICOLOGY,67,2,2014
ZnO,,uncoated,42,nm,,13,177,nm,,,mV,bacteria,Pseudomonas putida BS566::luxCDABE,"Luria Bertani laboratory rich medium (10.0 g/L of tryptone, 5.0 g/L of yeast extract, 5.0 g/L of NaCl, pH 7)",dark,IC50,2,h,200, mg/L,"Mallevre, Florian; Fernandes, Teresa F.; Aspray, Thomas J.","Silver, zinc oxide and titanium dioxide nanoparticle ecotoxicity to bioluminescent Pseudomonas putida in laboratory medium and artificial wastewater",ENVIRONMENTAL POLLUTION,195,,2014
ZnO,Nearly spherical,,,nm,99,,20,nm,,,mV,algae,Nannochloropsis oculata,f/2 medium,natural light/dark cycle,EC50,72,h,153.723, mg/L,Nasrin Fazelian; Morteza Yousefzadi; Ali Movafeghi,"Algal Response to Metal Oxide Nanoparticles: Analysis of Growth, Protein Content, and Fatty Acid Composition",BioEnergy Research,13,,2020
ZnO,,,,nm,99,,,nm,,,mV,fish ,Mugilogobius chulae,sterile dilute seawater,2-hr light:12-hr dark,LC50,144,h,45.4, mg/L,Jianjun Li; Zhanming Chen; Ren Huang; Zongyu Miao; Lei Cai; Qingping Du,Toxicity assessment and histopathological analysis of nano-ZnO against marine fish (Mugilogobius chulae) embryos,"Journal of Environmental Sciences
",73,,2018
ZnO,Nearly spherical,,31.7,nm,,7.76,770.11,nm,,-9.49,mV,crustacean,Daphnia magna,ISO 6341: 2012,dark,EC50,48,h,2.67, mg/L,Silvia Pedroso Melegari; Cristiane Funghetto Fuzinatto; Renata Amanda Gonçalves;Bianca Vicente Oscar; Denice Schulz Vicentini; William Gerson Matias,Can the surface modification and/or morphology affect the ecotoxicityof zinc oxide nanomaterials?,Chemosphere,224,,2019
ZnO,Nearly spherical,amine functionalization ,26.1,nm,,23.94,1463.66,nm,,2.62,mV,crustacean,Daphnia magna,ISO 6341: 2012,dark,EC50,48,h,3.12, mg/L,Silvia Pedroso Melegari; Cristiane Funghetto Fuzinatto; Renata Amanda Gonçalves;Bianca Vicente Oscar; Denice Schulz Vicentini; William Gerson Matias,Can the surface modification and/or morphology affect the ecotoxicityof zinc oxide nanomaterials?,Chemosphere,224,,2019
ZnO,cylindrical,,19.75,nm,,12.42,968.26,nm,,-6.17,mV,crustacean,Daphnia magna,ISO 6341: 2012,dark,EC50,48,h,3.02, mg/L,Silvia Pedroso Melegari; Cristiane Funghetto Fuzinatto; Renata Amanda Gonçalves;Bianca Vicente Oscar; Denice Schulz Vicentini; William Gerson Matias,Can the surface modification and/or morphology affect the ecotoxicityof zinc oxide nanomaterials?,Chemosphere,224,,2019
ZnO,cylindrical,amine functionalization ,21.9,nm,,67.85,710.97,nm,,14.42,mV,crustacean,Daphnia magna,ISO 6341: 2012,dark,EC50,48,h,2.04, mg/L,Silvia Pedroso Melegari; Cristiane Funghetto Fuzinatto; Renata Amanda Gonçalves;Bianca Vicente Oscar; Denice Schulz Vicentini; William Gerson Matias,Can the surface modification and/or morphology affect the ecotoxicityof zinc oxide nanomaterials?,Chemosphere,224,,2019
ZnO,,,80,nm,,12,1415,nm,,-14,mV,algae,Raphidocelis subcapitata,OECD 201,natural light/dark cycle,EC50,72,h,0.09, mg/L,Dana Kühnel; Carmen Nickel; Bryan Hellack; Esther van der Zalm; Carola Kussatz; Monika Herrchen; Boris Meisterjahn; Kerstin Hund-Rinke,Closing gaps for environmental risk screening of engineered nanomaterials,NanoImpact,15,,2019
ZnO,,,80,nm,,12,1415,nm,,-14,mV,crustacean,Daphnia magna,OECD 202,natural light/dark cycle,EC50,48,h,3.43, mg/L,Dana Kühnel; Carmen Nickel; Bryan Hellack; Esther van der Zalm; Carola Kussatz; Monika Herrchen; Boris Meisterjahn; Kerstin Hund-Rinke,Closing gaps for environmental risk screening of engineered nanomaterials,NanoImpact,15,,2019
ZnO,,,80,nm,,12,1415,nm,,-14,mV,fish,Danio rerio,OECD 236,natural light/dark cycle,EC50,96,h,100, mg/L,Dana Kühnel; Carmen Nickel; Bryan Hellack; Esther van der Zalm; Carola Kussatz; Monika Herrchen; Boris Meisterjahn; Kerstin Hund-Rinke,Closing gaps for environmental risk screening of engineered nanomaterials,NanoImpact,15,,2019
ZnO,,Triethoxycaprylsilane (1-4%),42,nm,,15,577,nm,,-25,mV,algae,Raphidocelis subcapitata,OECD 201,natural light/dark cycle,EC50,72,h,0.11, mg/L,Dana Kühnel; Carmen Nickel; Bryan Hellack; Esther van der Zalm; Carola Kussatz; Monika Herrchen; Boris Meisterjahn; Kerstin Hund-Rinke,Closing gaps for environmental risk screening of engineered nanomaterials,NanoImpact,15,,2019
ZnO,,Triethoxycaprylsilane (1-4%),42,nm,,15,577,nm,,-25,mV,crustacean,Daphnia magna,OECD 202,natural light/dark cycle,EC50,48,h,8.25, mg/L,Dana Kühnel; Carmen Nickel; Bryan Hellack; Esther van der Zalm; Carola Kussatz; Monika Herrchen; Boris Meisterjahn; Kerstin Hund-Rinke,Closing gaps for environmental risk screening of engineered nanomaterials,NanoImpact,15,,2019
ZnO,,Triethoxycaprylsilane (1-4%),42,nm,,15,577,nm,,-25,mV,fish,Danio rerio,OECD 236,natural light/dark cycle,EC50,96,h,100, mg/L,Dana Kühnel; Carmen Nickel; Bryan Hellack; Esther van der Zalm; Carola Kussatz; Monika Herrchen; Boris Meisterjahn; Kerstin Hund-Rinke,Closing gaps for environmental risk screening of engineered nanomaterials,NanoImpact,15,,2019
ZnO,,,41,nm,,6,2192,nm,,-16,mV,algae,Raphidocelis subcapitata,OECD 201,natural light/dark cycle,EC50,72,h,0.55, mg/L,Dana Kühnel; Carmen Nickel; Bryan Hellack; Esther van der Zalm; Carola Kussatz; Monika Herrchen; Boris Meisterjahn; Kerstin Hund-Rinke,Closing gaps for environmental risk screening of engineered nanomaterials,NanoImpact,15,,2019
ZnO,,,41,nm,,6,2192,nm,,-16,mV,crustacean,Daphnia magna,OECD 202,natural light/dark cycle,EC50,48,h,5.63, mg/L,Dana Kühnel; Carmen Nickel; Bryan Hellack; Esther van der Zalm; Carola Kussatz; Monika Herrchen; Boris Meisterjahn; Kerstin Hund-Rinke,Closing gaps for environmental risk screening of engineered nanomaterials,NanoImpact,15,,2019
ZnO,,,41,nm,,6,2192,nm,,-16,mV,fish,Danio rerio,OECD 236,natural light/dark cycle,EC50,96,h,100, mg/L,Dana Kühnel; Carmen Nickel; Bryan Hellack; Esther van der Zalm; Carola Kussatz; Monika Herrchen; Boris Meisterjahn; Kerstin Hund-Rinke,Closing gaps for environmental risk screening of engineered nanomaterials,NanoImpact,15,,2019
ZnO,Spherical,,13.6,nm,99,58,102,nm,,32.1,mV,bacteria,Escherichia coli,Luria–Bertani medium,natural light/dark cycle,EC50,4,h,67, mg/L,Olesja M. Bondarenko; Margit Heinlaan; Mariliis Sihtmäe; Angela Ivask; Imbi Kurvet; Elise Joonas; Anita Jemec; Marika Mannerström; Tuula Heinonen; Rohit Rekulapelly; Shashi Singh; Jing Zou; Ilmari Pyykkö; Damjana Drobne; Anne Kahru,Multilaboratory evaluation of 15 bioassays for (eco)toxicity screening and hazard ranking of engineered nanomaterials: FP7 project NANOVALID,Nanotoxicology,10,,2016
ZnO,Spherical,,13.6,nm,99,58,102,nm,,32.1,mV,bacteria,Staphylococcus aureus,Luria–Bertani medium,natural light/dark cycle,EC50,4,h,16, mg/L,Olesja M. Bondarenko; Margit Heinlaan; Mariliis Sihtmäe; Angela Ivask; Imbi Kurvet; Elise Joonas; Anita Jemec; Marika Mannerström; Tuula Heinonen; Rohit Rekulapelly; Shashi Singh; Jing Zou; Ilmari Pyykkö; Damjana Drobne; Anne Kahru,Multilaboratory evaluation of 15 bioassays for (eco)toxicity screening and hazard ranking of engineered nanomaterials: FP7 project NANOVALID,Nanotoxicology,10,,2016
ZnO,Spherical,,13.6,nm,99,58,102,nm,,32.1,mV,bacteria,Bacillus subtilis,Luria–Bertani medium,natural light/dark cycle,EC50,4,h,14, mg/L,Olesja M. Bondarenko; Margit Heinlaan; Mariliis Sihtmäe; Angela Ivask; Imbi Kurvet; Elise Joonas; Anita Jemec; Marika Mannerström; Tuula Heinonen; Rohit Rekulapelly; Shashi Singh; Jing Zou; Ilmari Pyykkö; Damjana Drobne; Anne Kahru,Multilaboratory evaluation of 15 bioassays for (eco)toxicity screening and hazard ranking of engineered nanomaterials: FP7 project NANOVALID,Nanotoxicology,10,,2016
ZnO,Spherical,,13.6,nm,99,58,102,nm,,32.1,mV,bacteria,Pseudomonas putida,Luria–Bertani medium,natural light/dark cycle,EC50,4,h,69, mg/L,Olesja M. Bondarenko; Margit Heinlaan; Mariliis Sihtmäe; Angela Ivask; Imbi Kurvet; Elise Joonas; Anita Jemec; Marika Mannerström; Tuula Heinonen; Rohit Rekulapelly; Shashi Singh; Jing Zou; Ilmari Pyykkö; Damjana Drobne; Anne Kahru,Multilaboratory evaluation of 15 bioassays for (eco)toxicity screening and hazard ranking of engineered nanomaterials: FP7 project NANOVALID,Nanotoxicology,10,,2016
ZnO,Spherical,,13.6,nm,99,58,102,nm,,32.1,mV,bacteria,Pseudomonas aeruginosa,Luria–Bertani medium,natural light/dark cycle,EC50,4,h,100, mg/L,Olesja M. Bondarenko; Margit Heinlaan; Mariliis Sihtmäe; Angela Ivask; Imbi Kurvet; Elise Joonas; Anita Jemec; Marika Mannerström; Tuula Heinonen; Rohit Rekulapelly; Shashi Singh; Jing Zou; Ilmari Pyykkö; Damjana Drobne; Anne Kahru,Multilaboratory evaluation of 15 bioassays for (eco)toxicity screening and hazard ranking of engineered nanomaterials: FP7 project NANOVALID,Nanotoxicology,10,,2016
ZnO,Spherical,,13.6,nm,99,58,102,nm,,32.1,mV,bacteria,Vibrio fischeri, 2% NaCl,natural light/dark cycle,EC50,0.5,h,8.3, mg/L,Olesja M. Bondarenko; Margit Heinlaan; Mariliis Sihtmäe; Angela Ivask; Imbi Kurvet; Elise Joonas; Anita Jemec; Marika Mannerström; Tuula Heinonen; Rohit Rekulapelly; Shashi Singh; Jing Zou; Ilmari Pyykkö; Damjana Drobne; Anne Kahru,Multilaboratory evaluation of 15 bioassays for (eco)toxicity screening and hazard ranking of engineered nanomaterials: FP7 project NANOVALID,Nanotoxicology,10,,2016
ZnO,Spherical,,13.6,nm,99,58,102,nm,72-h dissolution 13.2 %,32.1,mV,algae,Raphidocelis subcapitata, OECD201,natural light/dark cycle,EC50,72,h,0.14, mg/L,Olesja M. Bondarenko; Margit Heinlaan; Mariliis Sihtmäe; Angela Ivask; Imbi Kurvet; Elise Joonas; Anita Jemec; Marika Mannerström; Tuula Heinonen; Rohit Rekulapelly; Shashi Singh; Jing Zou; Ilmari Pyykkö; Damjana Drobne; Anne Kahru,Multilaboratory evaluation of 15 bioassays for (eco)toxicity screening and hazard ranking of engineered nanomaterials: FP7 project NANOVALID,Nanotoxicology,10,,2016
ZnO,Spherical,,13.6,nm,99,58,102,nm,24-h dissolution 34 %,32.1,mV,protozoa,Tetrahymena thermophila,deionized water,natural light/dark cycle,EC50,24,h,3.9, mg/L,Olesja M. Bondarenko; Margit Heinlaan; Mariliis Sihtmäe; Angela Ivask; Imbi Kurvet; Elise Joonas; Anita Jemec; Marika Mannerström; Tuula Heinonen; Rohit Rekulapelly; Shashi Singh; Jing Zou; Ilmari Pyykkö; Damjana Drobne; Anne Kahru,Multilaboratory evaluation of 15 bioassays for (eco)toxicity screening and hazard ranking of engineered nanomaterials: FP7 project NANOVALID,Nanotoxicology,10,,2016
ZnO,Spherical,,13.6,nm,99,58,102,nm,24-h dissolution 28.7 %,32.1,mV,crustacean,Daphnia magna,artificial freshwater,natural light/dark cycle,EC50,48,h,1.87, mg/L,Olesja M. Bondarenko; Margit Heinlaan; Mariliis Sihtmäe; Angela Ivask; Imbi Kurvet; Elise Joonas; Anita Jemec; Marika Mannerström; Tuula Heinonen; Rohit Rekulapelly; Shashi Singh; Jing Zou; Ilmari Pyykkö; Damjana Drobne; Anne Kahru,Multilaboratory evaluation of 15 bioassays for (eco)toxicity screening and hazard ranking of engineered nanomaterials: FP7 project NANOVALID,Nanotoxicology,10,,2016
